Repository: gsuryaias/assest-health-indexing

# AP Transco DGA — Transformer Health Assessment System

A research-backed Dissolved Gas Analysis (DGA) system for AP Transco's power transformer fleet. Three XGBoost models trained on 315,419 oil test records from 1,260 transformers across 357 substations (2018–2026), with a React dashboard for operational decision-making.

**Author:** [Surya Praveenchand, IAS — JMD AP Transco](https://www.linkedin.com/in/praveenchandgss)

---

## Key Capabilities

- **Fault Classification** — 8-class XGBoost classifier (99.6% accuracy) using consensus voting from 5 traditional DGA methods (Duval Triangle, Duval Pentagon, IEC 60599 Ratios, Rogers Ratios, Key Gas)

File: data/processed/dga_labeled.csv (part 3 of 103)
10000548,2025-05-23,0.17,,,,,,,,394.4,,,22.82,8.3,59.72,0.006661,,0,False,False,False,"132/33KV, 31.5 MVA PTR-I",PTR31.5MVA,ANDREWYULE & COMPANY LTD.,13095,2003.0,2025-05-26,132,31.5,14540.0,SS-132KV-BVPM,BHAVANIPURAM-132/33KV-SUBSTATION,0.8432580424366872,31.5,Normal,0,1.0,0,0,,,,,,,1.0,,,100.0,50.0,100.0,85.71428571428572,Excellent,False,547.0,43.4,56.6,Fair
10000548,2025-12-02,,,,,,,151.9,1261.3,,,4.5,,13.1,74.06,0.0004743,,3,False,False,False,"132/33KV, 31.5 MVA PTR-I",PTR31.5MVA,ANDREWYULE & COMPANY LTD.,13095,2003.0,2025-05-26,132,31.5,14540.0,SS-132KV-BVPM,BHAVANIPURAM-132/33KV-SUBSTATION,0.8432580424366872,31.5,Normal,0,1.0,1,0,,,,,T1,10.0,1.0,100.0,,75.0,,100.0,95.0,Excellent,False,,,,
10000824,2021-06-07,,,,440.39,213.46,80.61,281.58,1905.58,,,9.28,,7.2,480.76,0.005306,1025.32,6,True,False,False,50MVA-132/33KV-POWER TRANSFORMER-2,PTR-50MVA,ALSTOM,B-29826,2004.0,2025-06-30,132,50,0.0,SS-132KV-BVRM,BHIMAVARAM-132/33KV-SUBSTATION,0.7474332648870636,50.0,T3,6,1.0,1,1,,,,,T3,6.538461538461538,1.0,65.38461538461539,,100.0,,100.0,76.92307692307692,Poor,True,,,,
10000824,2021-09-08,,,,302.4,166.65,52.45,225.07,2537.78,,,,,,,,746.57,5,True,False,False,50MVA-132/33KV-POWER TRANSFORMER-2,PTR-50MVA,ALSTOM,B-29826,2004.0,2025-06-30,132,50,0.0,SS-132KV-BVRM,BHIMAVARAM-132/33KV-SUBSTATION,0.7474332648870636,50.0,T3,6,1.0,1,1,,,,,T3,5.284090909090909,0.75,52.84090909090909,,,,,52.84090909090909,Poor,True,,,,
10002457,2022-01-05,,,,,,,43.48,1698.71,,,67.709,,11.2,329.22,0.001319,,3,False,False,False,31.5 MVA 132/33KV PTR-2,PTR31.5MVA,INDOTECH TRANSFORMERS LIMITED,IT-43121,,2015-11-28,132,31.5,16525.0,SS-220KV-CHKL,CHILLAKALLU-220/132/33KV-SUBSTATION,10.335386721423683,31.5,Normal,0,1.0,1,0,,,,,PD,9.5,0.95,95.0,,75.0,,100.0,91.66666666666667,Excellent,False,,,,
10002457,2022-07-19,,,,,,,,,,,,,9.9,284.7,0.002227,,0,False,False,False,31.5 MVA 132/33KV PTR-2,PTR31.5MVA,INDOTECH TRANSFORMERS LIMITED,IT-43121,,2015-11-28,132,31.5,16525.0,SS-220KV-CHKL,CHILLAKALLU-220/132/33KV-SUBSTATION,10.335386721423683,31.5,Normal,0,1.0,0,0,,,,,,,1.0,,,100.0,,100.0,100.0,Excellent,False,,,,
10002457,2023-01-23,,,,,,,156.603,2286.708,,,,,10.1,382.23,0.0013,,2,False,False,False,31.5 MVA 132/33KV PTR-2,PTR31.5MVA,INDOTECH TRANSFORMERS LIMITED,IT-43121,,2015-11-28,132,31.5,16525.0,SS-220KV-CHKL,CHILLAKALLU-220/132/33KV-SUBSTATION,10.335386721423683,31.5,Normal,0,1.0,1,0,,,,,T1,10.0,1.0,100.0,,75.0,,100.0,95.0,Excellent,False,,,,
10002457,2023-08-04,,,,,,,81.44,1859.34,,,,,8.3,267.99,0.002918,,2,False,False,False,31.5 MVA 132/33KV PTR-2,PTR31.5MVA,INDOTECH TRANSFORMERS LIMITED,IT-43121,,2015-11-28,132,31.5,16525.0,SS-220KV-CHKL,CHILLAKALLU-220/132/33KV-SUBSTATION,10.335386721423683,31.5,Normal,0,1.0,1,0,,,,,T1,9.0,0.9,90.0,,100.0,,100.0,93.33333333333333,Excellent,False,,,,
10002457,2024-02-26,,,,,,,66.81,1660.51,,,,,9.2,661.95,0.000596,,2,False,False,False,31.5 MVA 132/33KV PTR-2,PTR31.5MVA,INDOTECH TRANSFORMERS LIMITED,IT-43121,,2015-11-28,132,31.5,16525.0,SS-220KV-CHKL,CHILLAKALLU-220/132/33KV-SUBSTATION,10.335386721423683,31.5,Normal,0,1.0,1,0,,,,,T1,10.0,1.0,100.0,,100.0,,100.0,100.0,Excellent,False,,,,
10002457,2024-10-22,,,,,,,54.1,1071.4,,,,,10.1,868.66,0.000827,,2,False,False,False,31.5 MVA 132/33KV PTR-2,PTR31.5MVA,INDOTECH TRANSFORMERS LIMITED,IT-43121,,2015-11-28,132,31.5,16525.0,SS-220KV-CHKL,CHILLAKALLU-220/132/33KV-SUBSTATION,10.335386721423683,31.5,Normal,0,1.0,1,0,,,,,T1,9.5,0.95,95.0,,75.0,,100.0,91.66666666666667,Excellent,False,,,,
10002457,2025-04-28,,,,,,,35.16,1374.9,,,,,16.7,1680.0,0.000563,,2,False,False,False,31.5 MVA 132/33KV PTR-2,PTR31.5MVA,INDOTECH TRANSFORMERS LIMITED,IT-43121,,2015-11-28,132,31.5,16525.0,SS-220KV-CHKL,CHILLAKALLU-220/132/33KV-SUBSTATION,10.335386721423683,31.5,Normal,0,1.0,1,0,,,,,T1,10.0,1.0,100.0,,75.0,,100.0,95.0,Excellent,False,,,,
10002457,2025-11-14,,,,,,,39.0,847.6,,,,,7.1,912.26,0.00101,,2,False,False,False,31.5 MVA 132/33KV PTR-2,PTR31.5MVA,INDOTECH TRANSFORMERS LIMITED,IT-43121,,2015-11-28,132,31.5,16525.0,SS-220KV-CHKL,CHILLAKALLU-220/132/33KV-SUBSTATION,10.335386721423683,31.5,Normal,0,1.0,1,0,,,,,T1,9.5,0.95,95.0,,100.0,,100.0,96.66666666666667,Excellent,False,,,,
10002490,2021-04-19,,,,75.592,106.173,35.186,35.877,1715.16,,,53.25,,14.4,,,,6,True,False,False,"220/132KV, 100MVA PTR-1",PTR 100MVA,BHEL,2008558,,1997-03-12,220,100,60900.0,SS-220KV-CHKL,CHILLAKALLU-220/132/33KV-SUBSTATION,29.048596851471594,100.0,T1,4,1.0,1,1,,,,,T1,8.269230769230768,1.0,82.6923076923077,,75.0,,,80.9171597633136,Good,True,,,,
10002490,2021-07-06,,,,63.255,93.287,22.8,19.462,1154.879,,,53.05,,16.3,14.76,0.014,,6,True,False,False,"220/132KV, 100MVA PTR-1",PTR 100MVA,BHEL,2008558,,1997-03-12,220,100,60900.0,SS-220KV-CHKL,CHILLAKALLU-220/132/33KV-SUBSTATION,29.048596851471594,100.0,T1,4,1.0,1,1,,,,,T1,6.634615384615385,0.75,66.34615384615385,,75.0,,100.0,72.56410256410257,Good,False,,,,
10002490,2022-01-05,,,,70.015,112.32,26.7827,27.67,1989.59,,,62.316,,15.9,14.81,0.0172,,6,True,False,False,"220/132KV, 100MVA PTR-1",PTR 100MVA,BHEL,2008558,,1997-03-12,220,100,60900.0,SS-220KV-CHKL,CHILLAKALLU-220/132/33KV-SUBSTATION,29.048596851471594,100.0,T1,4,1.0,1,1,,,,,T1,7.442307692307692,0.9,74.42307692307692,,75.0,,100.0,77.94871794871794,Good,False,,,,
10002490,2022-04-30,,,,73.9,115.97,27.77,28.57,1604.39,,,48.372,,13.7,15.38,0.017419,,6,True,False,False,"220/132KV, 100MVA PTR-1",PTR 100MVA,BHEL,2008558,,1997-03-12,220,100,60900.0,SS-220KV-CHKL,CHILLAKALLU-220/132/33KV-SUBSTATION,29.048596851471594,100.0,T1,4,1.0,1,1,,,,,T1,7.442307692307692,0.9,74.42307692307692,,75.0,,100.0,77.94871794871794,Good,False,,,,
10002490,2022-07-19,,,,54.14,93.16,19.51,21.49,1417.91,,,77.95,,13.6,16.34,0.015627,,6,True,False,False,"220/132KV, 100MVA PTR-1",PTR 100MVA,BHEL,2008558,,1997-03-12,220,100,60900.0,SS-220KV-CHKL,CHILLAKALLU-220/132/33KV-SUBSTATION,29.048596851471594,100.0,T1,4,1.0,1,1,,,,,T1,6.634615384615385,0.75,66.34615384615385,,75.0,,100.0,72.56410256410257,Good,False,,,,
10002490,2023-01-23,,,,121.703,178.536,97.302,159.33,3532.726,,,20.856,,22.5,14.4,0.018847,,6,True,False,False,"220/132KV, 100MVA PTR-1",PTR 100MVA,BHEL,2008558,,1997-03-12,220,100,60900.0,SS-220KV-CHKL,CHILLAKALLU-220/132/33KV-SUBSTATION,29.048596851471594,100.0,T1,4,1.0,1,1,,,,,T1,5.653846153846153,0.7,56.53846153846154,,50.0,,100.0,61.02564102564103,Good,False,,,,
10002490,2023-03-08,,,,101.5,159.1,68.2,96.4,3068.8,,,13.03,,16.9,,,,6,True,False,False,"220/132KV, 100MVA PTR-1",PTR 100MVA,BHEL,2008558,,1997-03-12,220,100,60900.0,SS-220KV-CHKL,CHILLAKALLU-220/132/33KV-SUBSTATION,29.048596851471594,100.0,T1,4,1.0,1,1,,,,,T1,5.653846153846153,0.7,56.53846153846154,,75.0,,,60.79881656804734,Good,False,,,,
10002490,2023-03-24,,,,70.686,120.324,39.496,52.89,2085.658,,,9.343,,,,,,6,True,False,False,"220/132KV, 100MVA PTR-1",PTR 100MVA,BHEL,2008558,,1997-03-12,220,100,60900.0,SS-220KV-CHKL,CHILLAKALLU-220/132/33KV-SUBSTATION,29.048596851471594,100.0,T1,4,1.0,1,1,,,,,T1,5.788461538461537,0.7,57.88461538461538,,,,,57.88461538461538,Fair,False,,,,
10002490,2023-05-15,,,,91.28,148.72,58.27,85.7,2880.3,,,14.2,,18.1,13.17,0.020778,,6,True,False,False,"220/132KV, 100MVA PTR-1",PTR 100MVA,BHEL,2008558,,1997-03-12,220,100,60900.0,SS-220KV-CHKL,CHILLAKALLU-220/132/33KV-SUBSTATION,29.048596851471594,100.0,T1,4,1.0,1,1,,,,,T1,6.0576923076923075,0.75,60.57692307692307,,75.0,,100.0,68.71794871794872,Good,False,,,,
10002490,2023-06-05,,,,,,,,,,,,,38.6,,,,0,False,False,False,"220/132KV, 100MVA PTR-1",PTR 100MVA,BHEL,2008558,,1997-03-12,220,100,60900.0,SS-220KV-CHKL,CHILLAKALLU-220/132/33KV-SUBSTATION,29.048596851471594,100.0,Normal,0,1.0,0,0,,,,,,,1.0,,,25.0,,,25.0,Poor,False,,,,
10002490,2023-08-04,0.0512,,,86.19,148.55,50.69,71.18,4767.56,,,14.57,24.6,16.1,12.96,0.022442,,6,True,False,False,"220/132KV, 100MVA PTR-1",PTR 100MVA,BHEL,2008558,,1997-03-12,220,100,60900.0,SS-220KV-CHKL,CHILLAKALLU-220/132/33KV-SUBSTATION,29.048596851471594,100.0,T1,4,1.0,1,1,,,,,T1,7.884615384615384,1.0,78.84615384615384,,75.0,75.0,100.0,80.20361990950227,Good,True,,,,
10002490,2024-02-13,,,,80.08,143.0,49.83,76.12,2780.28,,,14.25,,16.6,15.08,0.01644,,6,True,False,False,"220/132KV, 100MVA PTR-1",PTR 100MVA,BHEL,2008558,,1997-03-12,220,100,60900.0,SS-220KV-CHKL,CHILLAKALLU-220/132/33KV-SUBSTATION,29.048596851471594,100.0,T1,4,1.0,1,1,,,,,T1,7.6730769230769225,0.95,76.73076923076923,,75.0,,100.0,79.48717948717949,Good,False,,,,
10002490,2024-08-16,,,,34.5,49.2,36.7,97.1,1402.9,,,18.7,,21.8,13.25,0.019808,,6,True,False,False,"220/132KV, 100MVA PTR-1",PTR 100MVA,BHEL,2008558,,1997-03-12,220,100,60900.0,SS-220KV-CHKL,CHILLAKALLU-220/132/33KV-SUBSTATION,29.048596851471594,100.0,Normal,0,1.0,1,0,,,,,T1,8.0,0.8,80.0,,50.0,,100.0,76.66666666666667,Good,False,,,,
10002490,2025-02-20,,,,38.9,65.2,12.4,32.0,933.7,,,6.4,25.09,16.2,13.96,0.018549,,6,True,False,False,"220/132KV, 100MVA PTR-1",PTR 100MVA,BHEL,2008558,,1997-03-12,220,100,60900.0,SS-220KV-CHKL,CHILLAKALLU-220/132/33KV-SUBSTATION,29.048596851471594,100.0,T1,4,1.0,1,1,,,,,T1,7.538461538461539,0.8,75.3846153846154,,75.0,,100.0,78.5897435897436,Good,False,,,,
10002490,2025-08-21,,,,19.5,57.1,,197.8,1084.5,,,,,15.4,10.78,0.02264,,4,False,False,False,"220/132KV, 100MVA PTR-1",PTR 100MVA,BHEL,2008558,,1997-03-12,220,100,60900.0,SS-220KV-CHKL,CHILLAKALLU-220/132/33KV-SUBSTATION,29.048596851471594,100.0,Normal,0,1.0,1,0,,,,,T1,8.5,0.85,85.0,,75.0,,100.0,85.0,Excellent,False,,,,
10002510,2021-06-25,,,,9.29,3.54425,22.305,294.177,4000.478,,,73.6341,,6.1,,,,6,True,False,False,"220/132KV, 100MVA PTR-2",PTR 100MVA,TELK,130137-3,,2000-12-14,220,100,46660.0,SS-220KV-CHKL,CHILLAKALLU-220/132/33KV-SUBSTATION,25.28952772073922,100.0,T1,4,1.0,1,1,,,,,T1,9.615384615384615,1.0,96.15384615384615,,100.0,,,97.04142011834318,Good,True,,,,
10002510,2022-01-05,,,,10.59,4.39,21.76,288.48,4785.9,,,73.68,,8.4,303.85,0.0022,,6,True,False,False,"220/132KV, 100MVA PTR-2",PTR 100MVA,TELK,130137-3,,2000-12-14,220,100,46660.0,SS-220KV-CHKL,CHILLAKALLU-220/132/33KV-SUBSTATION,25.28952772073922,100.0,T1,4,1.0,1,1,,,,,T1,9.134615384615383,0.95,91.34615384615384,,100.0,,100.0,94.23076923076923,Good,True,,,,
10002510,2022-01-18,,,,,,,,,,,,,26.6,,,,0,False,False,False,"220/132KV, 100MVA PTR-2",PTR 100MVA,TELK,130137-3,,2000-12-14,220,100,46660.0,SS-220KV-CHKL,CHILLAKALLU-220/132/33KV-SUBSTATION,25.28952772073922,100.0,Normal,0,1.0,0,0,,,,,,,1.0,,,50.0,,,50.0,Fair,False,,,,
10002510,2022-07-19,,,,8.62,3.22,19.26,273.53,3169.31,,,92.66,,6.0,691.59,0.000899,,6,True,False,False,"220/132KV, 100MVA PTR-2",PTR 100MVA,TELK,130137-3,,2000-12-14,220,100,46660.0,SS-220KV-CHKL,CHILLAKALLU-220/132/33KV-SUBSTATION,25.28952772073922,100.0,T1,4,1.0,1,1,,,,,T1,9.807692307692307,1.0,98.07692307692307,,100.0,,100.0,98.71794871794872,Good,True,,,,
10002510,2023-01-23,,,,15.577,5.215,60.7088,1001.037,6774.13,,,47.206,,12.3,272.52,0.002398,,6,True,False,False,"220/132KV, 100MVA PTR-2",PTR 100MVA,TELK,130137-3,,2000-12-14,220,100,46660.0,SS-220KV-CHKL,CHILLAKALLU-220/132/33KV-SUBSTATION,25.28952772073922,100.0,T1,4,1.0,1,1,,,,,T1,7.384615384615386,0.8,73.84615384615387,,75.0,,100.0,77.56410256410258,Good,False,,,,
10002510,2023-06-05,,,,,,,,,,,,,34.2,,,,0,False,False,False,"220/132KV, 100MVA PTR-2",PTR 100MVA,TELK,130137-3,,2000-12-14,220,100,46660.0,SS-220KV-CHKL,CHILLAKALLU-220/132/33KV-SUBSTATION,25.28952772073922,100.0,Normal,0,1.0,0,0,,,,,,,1.0,,,25.0,,,25.0,Poor,False,,,,
10002510,2023-08-04,,,,15.679,5.918,52.788,769.434,7803.282,,,32.588,,7.2,305.9,0.004996,,6,True,False,False,"220/132KV, 100MVA PTR-2",PTR 100MVA,TELK,130137-3,,2000-12-14,220,100,46660.0,SS-220KV-CHKL,CHILLAKALLU-220/132/33KV-SUBSTATION,25.28952772073922,100.0,T1,4,1.0,1,1,,,,,T1,9.230769230769232,1.0,92.3076923076923,,100.0,,100.0,94.87179487179488,Good,True,,,,
10002510,2024-02-13,,,,12.51,4.81,42.72,622.12,6045.06,,,24.03,,8.3,385.24,0.001892,,6,True,False,False,"220/132KV, 100MVA PTR-2",PTR 100MVA,TELK,130137-3,,2000-12-14,220,100,46660.0,SS-220KV-CHKL,CHILLAKALLU-220/132/33KV-SUBSTATION,25.28952772073922,100.0,T1,4,1.0,1,1,,,,,T1,8.307692307692308,0.9,83.07692307692308,,100.0,,100.0,88.71794871794873,Good,True,,,,
10002510,2024-08-16,,,,5.8,2.0,35.8,846.8,3026.2,,,32.4,,7.5,271.48,0.002507,,6,True,False,False,"220/132KV, 100MVA PTR-2",PTR 100MVA,TELK,130137-3,,2000-12-14,220,100,46660.0,SS-220KV-CHKL,CHILLAKALLU-220/132/33KV-SUBSTATION,25.28952772073922,100.0,T1,4,1.0,1,1,,,,,T1,8.480769230769232,0.9,84.80769230769232,,100.0,,100.0,89.87179487179488,Good,True,,,,
10002510,2025-02-20,,,,10.8,,14.1,329.8,2520.5,,,14.0,42.8,6.1,238.77,0.002712,,5,True,False,False,"220/132KV, 100MVA PTR-2",PTR 100MVA,TELK,130137-3,,2000-12-14,220,100,46660.0,SS-220KV-CHKL,CHILLAKALLU-220/132/33KV-SUBSTATION,25.28952772073922,100.0,T1,4,1.0,1,1,,,,,T1,7.800000000000001,0.8,78.0,,100.0,,100.0,85.33333333333333,Good,True,,,,
10002510,2025-08-21,,,,4.6,,,309.8,3090.4,,,,,5.0,270.27,0.002543,,3,False,False,False,"220/132KV, 100MVA PTR-2",PTR 100MVA,TELK,130137-3,,2000-12-14,220,100,46660.0,SS-220KV-CHKL,CHILLAKALLU-220/132/33KV-SUBSTATION,25.28952772073922,100.0,T1,4,1.0,1,1,,,,,T1,9.025,0.95,90.25000000000001,,100.0,,100.0,93.5,Good,True,,,,
10002525,2021-04-19,,,,,,4.5574,194.1043,2569.727,,,61.075,,5.3,,,,4,False,False,False,"220/132/11KV,100MVA PTR-3",PTR 100MVA,VIJAY ELECTRICALS,90041A03,,2010-02-17,220,100,41000.0,SS-220KV-CHKL,CHILLAKALLU-220/132/33KV-SUBSTATION,16.112251882272417,100.0,T1,4,1.0,1,1,,,,,T1,9.642857142857142,1.0,96.42857142857142,,100.0,,,97.25274725274724,Good,True,,,,
10002525,2021-07-06,,,,3.727,,3.339,127.77,1936.594,,,70.258,,6.3,236.35,0.001416,,5,True,False,False,"220/132/11KV,100MVA PTR-3",PTR 100MVA,VIJAY ELECTRICALS,90041A03,,2010-02-17,220,100,41000.0,SS-220KV-CHKL,CHILLAKALLU-220/132/33KV-SUBSTATION,16.112251882272417,100.0,Normal,0,1.0,1,0,,,,,T1,8.5,0.85,85.0,,100.0,,100.0,90.0,Excellent,False,,,,
10002525,2022-01-10,,,,,,3.103,112.58,2619.4,,,49.48,,9.1,70.88,0.002694,,4,False,False,False,"220/132/11KV,100MVA PTR-3",PTR 100MVA,VIJAY ELECTRICALS,90041A03,,2010-02-17,220,100,41000.0,SS-220KV-CHKL,CHILLAKALLU-220/132/33KV-SUBSTATION,16.112251882272417,100.0,T1,4,1.0,1,1,,,,,T1,8.678571428571429,0.9,86.78571428571429,,100.0,,100.0,91.19047619047619,Good,True,,,,
10002525,2022-07-19,,,,,,4.3,155.68,2902.76,,,,,6.4,538.2,0.000509,,3,False,False,False,"220/132/11KV,100MVA PTR-3",PTR 100MVA,VIJAY ELECTRICALS,90041A03,,2010-02-17,220,100,41000.0,SS-220KV-CHKL,CHILLAKALLU-220/132/33KV-SUBSTATION,16.112251882272417,100.0,T1,4,1.0,1,1,,,,,T1,9.025,0.95,90.25000000000001,,100.0,,100.0,93.5,Good,True,,,,
10002525,2023-01-23,,,,,,13.049,448.435,5096.398,,,5.984,,8.7,415.85,0.001325,,4,False,False,False,"220/132/11KV,100MVA PTR-3",PTR 100MVA,VIJAY ELECTRICALS,90041A03,,2010-02-17,220,100,41000.0,SS-220KV-CHKL,CHILLAKALLU-220/132/33KV-SUBSTATION,16.112251882272417,100.0,T1,4,1.0,1,1,,,,,T1,8.035714285714286,0.9,80.35714285714286,,100.0,,100.0,86.90476190476191,Good,True,,,,
10002525,2023-06-05,,,,,,,,,,,,,38.8,,,,0,False,False,False,"220/132/11KV,100MVA PTR-3",PTR 100MVA,VIJAY ELECTRICALS,90041A03,,2010-02-17,220,100,41000.0,SS-220KV-CHKL,CHILLAKALLU-220/132/33KV-SUBSTATION,16.112251882272417,100.0,Normal,0,1.0,0,0,,,,,,,1.0,,,25.0,,,25.0,Poor,False,,,,
10002525,2023-08-04,,,,,,9.36,265.53,4598.19,,,4.52,,6.7,284.95,0.004186,,4,False,False,False,"220/132/11KV,100MVA PTR-3",PTR 100MVA,VIJAY ELECTRICALS,90041A03,,2010-02-17,220,100,41000.0,SS-220KV-CHKL,CHILLAKALLU-220/132/33KV-SUBSTATION,16.112251882272417,100.0,T1,4,1.0,1,1,,,,,T1,9.285714285714286,1.0,92.85714285714286,,100.0,,100.0,95.23809523809524,Good,True,,,,
10002525,2024-02-13,,,,3.67,3.17,15.92,370.39,5913.67,,,9.74,,5.6,536.47,0.000967,,6,True,False,False,"220/132/11KV,100MVA PTR-3",PTR 100MVA,VIJAY ELECTRICALS,90041A03,,2010-02-17,220,100,41000.0,SS-220KV-CHKL,CHILLAKALLU-220/132/33KV-SUBSTATION,16.112251882272417,100.0,T1,4,1.0,1,1,,,,,T1,8.480769230769232,0.9,84.80769230769232,,100.0,,100.0,89.87179487179488,Good,True,,,,
10002525,2024-08-16,,,,5.3,9.7,31.1,444.2,3053.1,,,40.3,,8.5,409.93,0.001546,,6,True,False,False,"220/132/11KV,100MVA PTR-3",PTR 100MVA,VIJAY ELECTRICALS,90041A03,,2010-02-17,220,100,41000.0,SS-220KV-CHKL,CHILLAKALLU-220/132/33KV-SUBSTATION,16.112251882272417,100.0,T1,4,1.0,1,1,,,,,T1,7.6923076923076925,0.8,76.92307692307693,,100.0,,100.0,84.61538461538463,Good,True,,,,
10002525,2025-02-20,,,,39.9,109.5,52.2,218.7,2894.3,,,25.2,43.76,7.9,376.34,0.001224,,6,True,False,False,"220/132/11KV,100MVA PTR-3",PTR 100MVA,VIJAY ELECTRICALS,90041A03,,2010-02-17,220,100,41000.0,SS-220KV-CHKL,CHILLAKALLU-220/132/33KV-SUBSTATION,16.112251882272417,100.0,T1,4,1.0,1,1,,,,,T1,6.923076923076923,0.8,69.23076923076923,,100.0,,100.0,79.48717948717949,Good,False,,,,
10002525,2025-03-04,,,,27.7,76.6,35.1,126.5,1877.4,,,14.7,43.9,6.9,235.74,0.001182,,6,True,False,False,"220/132/11KV,100MVA PTR-3",PTR 100MVA,VIJAY ELECTRICALS,90041A03,,2010-02-17,220,100,41000.0,SS-220KV-CHKL,CHILLAKALLU-220/132/33KV-SUBSTATION,16.112251882272417,100.0,T1,4,1.0,1,1,,,,,T1,6.596153846153846,0.7,65.96153846153847,,100.0,,100.0,77.3076923076923,Good,False,,,,
10002525,2025-04-28,,,,28.25,87.01,99.25,191.44,3590.99,1529.75,,14.28,42.42,9.1,829.61,0.00059,,6,True,False,False,"220/132/11KV,100MVA PTR-3",PTR 100MVA,VIJAY ELECTRICALS,90041A03,,2010-02-17,220,100,41000.0,SS-220KV-CHKL,CHILLAKALLU-220/132/33KV-SUBSTATION,16.112251882272417,100.0,T1,4,1.0,1,1,,,,,T1,7.384615384615386,0.8,73.84615384615387,,100.0,,100.0,82.56410256410258,Good,True,379.0,22.3,77.7,Poor
10002525,2025-08-21,,,,15.1,86.4,,167.0,2646.7,,,,,6.2,384.94,0.001366,,4,False,False,False,"220/132/11KV,100MVA PTR-3",PTR 100MVA,VIJAY ELECTRICALS,90041A03,,2010-02-17,220,100,41000.0,SS-220KV-CHKL,CHILLAKALLU-220/132/33KV-SUBSTATION,16.112251882272417,100.0,T1,4,1.0,1,1,,,,,T1,7.4375,0.85,74.375,,100.0,,100.0,82.91666666666667,Good,True,,,,
10002852,2021-07-07,,,,1.82,,3.65,372.05,1207.52,,,,,6.5,1140.0,0.001354,377.52,4,False,False,False,"132/33KV,30/50MVA PTR-I",PTR 50MVA,TOSHIBA,90169A07,2015.0,2017-07-09,132,50,0.0,SS-132KV-CHPD,CHINTALAPUDI-132/33KV-SUBSTATION,8.722792607802875,50.0,T1,4,1.0,1,1,,,,,T1,9.6875,1.0,96.875,,100.0,,100.0,97.91666666666667,Good,True,,,,
10002852,2022-02-18,,,,2.1,,5.03,487.68,1217.95,,,,,7.5,1380.0,0.000818,494.81,4,False,False,False,"132/33KV,30/50MVA PTR-I",PTR 50MVA,TOSHIBA,90169A07,2015.0,2017-07-09,132,50,0.0,SS-132KV-CHPD,CHINTALAPUDI-132/33KV-SUBSTATION,8.722792607802875,50.0,T1,4,1.0,1,1,,,,,T1,9.203125,0.95,92.03125,,100.0,,100.0,94.6875,Good,True,,,,
10002852,2022-08-22,,,,,,,122.37,421.33,,,57.89,,7.3,1820.0,0.000751,180.26,3,False,False,False,"132/33KV,30/50MVA PTR-I",PTR 50MVA,TOSHIBA,90169A07,2015.0,2017-07-09,132,50,0.0,SS-132KV-CHPD,CHINTALAPUDI-132/33KV-SUBSTATION,8.722792607802875,50.0,Normal,0,1.0,1,0,,,,,T1,9.0,0.9,90.0,,100.0,,100.0,93.33333333333333,Excellent,False,,,,
10002852,2022-08-24,,,,,,,,6939.82,,,,,5.8,1040.0,0.002749,464.46,1,False,False,False,"132/33KV,30/50MVA PTR-I",PTR 50MVA,TOSHIBA,90169A07,2015.0,2017-07-09,132,50,0.0,SS-132KV-CHPD,CHINTALAPUDI-132/33KV-SUBSTATION,8.722792607802875,50.0,Normal,0,0.0,0,0,,,,,,4.75,0.95,47.5,,100.0,,100.0,65.0,Good,False,,,,
10002852,2023-04-17,,,,3.06,2.21,6.68,239.96,453.17,,,,,7.0,665.77,0.001962,252.09,5,True,False,False,"132/33KV,30/50MVA PTR-I",PTR 50MVA,TOSHIBA,90169A07,2015.0,2017-07-09,132,50,0.0,SS-132KV-CHPD,CHINTALAPUDI-132/33KV-SUBSTATION,8.722792607802875,50.0,Normal,0,1.0,1,0,,,,,T1,9.5,0.95,95.0,,100.0,,100.0,96.66666666666667,Excellent,False,,,,
10002852,2023-12-12,,,,,0.64,5.59,362.4,1479.64,,,6.35,,8.4,,,374.98,5,True,False,False,"132/33KV,30/50MVA PTR-I",PTR 50MVA,TOSHIBA,90169A07,2015.0,2017-07-09,132,50,0.0,SS-132KV-CHPD,CHINTALAPUDI-132/33KV-SUBSTATION,8.722792607802875,50.0,T1,4,1.0,1,1,,,,,T1,8.775,0.9,87.75,,100.0,,,90.57692307692308,Good,True,,,,
10002852,2024-07-31,,,,,0.03,3.91,154.4,117.17,,,8.23,,8.9,1280.0,0.00126,166.57,5,True,False,False,"132/33KV,30/50MVA PTR-I",PTR 50MVA,TOSHIBA,90169A07,2015.0,2017-07-09,132,50,0.0,SS-132KV-CHPD,CHINTALAPUDI-132/33KV-SUBSTATION,8.722792607802875,50.0,Normal,0,1.0,1,0,,,,,T1,9.0,0.9,90.0,,100.0,,100.0,93.33333333333333,Excellent,False,,,,
10002852,2025-03-25,,,,2.44,0.88,10.22,539.98,1137.65,,,12.95,,7.8,,,566.47,6,True,False,False,"132/33KV,30/50MVA PTR-I",PTR 50MVA,TOSHIBA,90169A07,2015.0,2017-07-09,132,50,0.0,SS-132KV-CHPD,CHINTALAPUDI-132/33KV-SUBSTATION,8.722792607802875,50.0,T1,4,1.0,1,1,,,,,T1,8.826923076923077,0.9,88.26923076923077,,100.0,,,90.97633136094674,Good,True,,,,
10002852,2025-11-25,,,,0.96,,6.24,284.58,1071.48,,,6.35,,7.8,,,298.13,5,True,False,False,"132/33KV,30/50MVA PTR-I",PTR 50MVA,TOSHIBA,90169A07,2015.0,2017-07-09,132,50,0.0,SS-132KV-CHPD,CHINTALAPUDI-132/33KV-SUBSTATION,8.722792607802875,50.0,Normal,0,1.0,1,0,,,,,T1,9.5,0.95,95.0,,100.0,,,96.15384615384615,Excellent,False,,,,
10003048,2022-09-01,,,,2.97,,,145.88,1593.03,,,4.63,,21.9,66.02,0.005301,153.48,4,False,False,False,50 MVA 132/33KV PTR-I (REMOVED),PTR 50MVA,BHEL,2001966,1983.0,2010-12-27,132,50,20691.0,SS-220KV-DYFM,DAIRY FARM-220/132/33KV-SUBSTATION,15.255304585900069,50.0,Normal,0,1.0,1,0,,,,,T1,10.0,1.0,100.0,,50.0,,100.0,90.0,Excellent,False,,,,
10003048,2022-11-18,,,23.79,20.62,3.02,7.73,120.49,1341.27,,,41.4,,18.8,,,217.05,7,True,True,True,50 MVA 132/33KV PTR-I (REMOVED),PTR 50MVA,BHEL,2001966,1983.0,2010-12-27,132,50,20691.0,SS-220KV-DYFM,DAIRY FARM-220/132/33KV-SUBSTATION,15.255304585900069,50.0,D2,3,0.333,4,1,D2,Normal,D1,,T1,6.333333333333333,0.8,63.33333333333333,,75.0,,,66.02564102564102,Good,False,,,,
10003048,2023-12-19,,,,,,,,,,,,,12.1,,,,0,False,False,False,50 MVA 132/33KV PTR-I (REMOVED),PTR 50MVA,BHEL,2001966,1983.0,2010-12-27,132,50,20691.0,SS-220KV-DYFM,DAIRY FARM-220/132/33KV-SUBSTATION,15.255304585900069,50.0,Normal,0,1.0,0,0,,,,,,,1.0,,,75.0,,,75.0,Good,False,,,,
10003066,2022-09-01,,,,,,8.32,689.01,1594.01,,,4.91,,6.0,1770.0,0.001037,702.24,4,False,False,False,50 MVA 132/33KV PTR-II,PTR 50MVA,TOSHIBA,90169A18,2015.0,2016-01-29,132,50,18700.0,SS-220KV-DYFM,DAIRY FARM-220/132/33KV-SUBSTATION,10.165639972621491,50.0,T1,4,1.0,1,1,,,,,T1,9.285714285714286,1.0,92.85714285714286,,100.0,,100.0,95.23809523809524,Good,True,,,,
10003066,2023-06-29,,,,0.58,1.77,9.94,409.57,483.46,,,8.26,,6.6,,,430.12,6,True,False,False,50 MVA 132/33KV PTR-II,PTR 50MVA,TOSHIBA,90169A18,2015.0,2016-01-29,132,50,18700.0,SS-220KV-DYFM,DAIRY FARM-220/132/33KV-SUBSTATION,10.165639972621491,50.0,T1,4,1.0,1,1,,,,,T1,8.826923076923077,0.9,88.26923076923077,,100.0,,,90.97633136094674,Good,True,,,,
10003066,2024-01-12,,,,,0.4,6.27,323.38,1331.96,,,5.18,,10.4,5030.0,8.63e-05,335.23,5,True,False,False,50 MVA 132/33KV PTR-II,PTR 50MVA,TOSHIBA,90169A18,2015.0,2016-01-29,132,50,18700.0,SS-220KV-DYFM,DAIRY FARM-220/132/33KV-SUBSTATION,10.165639972621491,50.0,Normal,0,1.0,1,0,,,,,T1,9.0,0.9,90.0,,75.0,,100.0,88.33333333333333,Excellent,False,,,,
10003066,2024-10-03,,,,,,6.78,215.74,189.85,,,7.31,,7.4,,,229.83,4,False,False,False,50 MVA 132/33KV PTR-II,PTR 50MVA,TOSHIBA,90169A18,2015.0,2016-01-29,132,50,18700.0,SS-220KV-DYFM,DAIRY FARM-220/132/33KV-SUBSTATION,10.165639972621491,50.0,Normal,0,1.0,1,0,,,,,T1,9.0,0.9,90.0,,100.0,,,92.3076923076923,Excellent,False,,,,
10003066,2025-10-14,,,,,,5.68,154.06,317.65,,,6.21,,12.2,,,165.95,4,False,False,False,50 MVA 132/33KV PTR-II,PTR 50MVA,TOSHIBA,90169A18,2015.0,2016-01-29,132,50,18700.0,SS-220KV-DYFM,DAIRY FARM-220/132/33KV-SUBSTATION,10.165639972621491,50.0,Normal,0,1.0,1,0,,,,,T1,10.0,1.0,100.0,,75.0,,,94.23076923076923,Excellent,False,,,,
10003076,2022-06-29,,,,12.26,,3.51,788.14,2516.47,,,,,121.32,121.32,0.015719,803.91,4,False,False,False,"220/132KV, 100MVA PTR I",PTR 100MVA,CROMPTON GREAVES LTD(CGL),T8788,2001.0,2002-11-18,220,100,46400.0,SS-220KV-DYFM,DAIRY FARM-220/132/33KV-SUBSTATION,23.362080766598222,100.0,T1,4,1.0,1,1,,,,,T1,9.0625,1.0,90.625,,25.0,,100.0,78.75,Good,False,,,,
10003076,2023-03-01,,,,12.17,2.46,5.83,377.55,702.99,,,,,8.9,110.72,0.015847,398.01,5,True,False,False,"220/132KV, 100MVA PTR I",PTR 100MVA,CROMPTON GREAVES LTD(CGL),T8788,2001.0,2002-11-18,220,100,46400.0,SS-220KV-DYFM,DAIRY FARM-220/132/33KV-SUBSTATION,23.362080766598222,100.0,T1,4,1.0,1,1,,,,,T1,8.795454545454547,0.9,87.95454545454547,,100.0,,100.0,91.96969696969698,Good,True,,,,
10003076,2023-11-03,,,,2.03,0.57,3.81,354.07,2189.39,,,,,16.3,,,360.48,5,True,False,False,"220/132KV, 100MVA PTR I",PTR 100MVA,CROMPTON GREAVES LTD(CGL),T8788,2001.0,2002-11-18,220,100,46400.0,SS-220KV-DYFM,DAIRY FARM-220/132/33KV-SUBSTATION,23.362080766598222,100.0,T1,4,1.0,1,1,,,,,T1,9.28409090909091,0.95,92.8409090909091,,75.0,,,88.72377622377623,Good,True,,,,
10003076,2024-05-11,,,,3.76,0.16,4.44,387.41,701.7,,,,,10.8,91.85,0.023087,395.77,5,True,False,False,"220/132KV, 100MVA PTR I",PTR 100MVA,CROMPTON GREAVES LTD(CGL),T8788,2001.0,2002-11-18,220,100,46400.0,SS-220KV-DYFM,DAIRY FARM-220/132/33KV-SUBSTATION,23.362080766598222,100.0,T1,4,1.0,1,1,,,,,T1,9.28409090909091,0.95,92.8409090909091,,75.0,,100.0,90.22727272727273,Good,True,,,,
10003076,2025-01-09,,,,1.92,,2.96,186.06,225.37,,,,,17.5,101.64,0.017941,190.94,4,False,False,False,"220/132KV, 100MVA PTR I",PTR 100MVA,CROMPTON GREAVES LTD(CGL),T8788,2001.0,2002-11-18,220,100,46400.0,SS-220KV-DYFM,DAIRY FARM-220/132/33KV-SUBSTATION,23.362080766598222,100.0,Normal,0,1.0,1,0,,,,,T1,9.0,0.9,90.0,,75.0,,100.0,88.33333333333333,Excellent,False,,,,
10003076,2025-09-29,,,,3.72,0.05,5.27,249.76,653.63,,,6.62,,12.6,96.49,0.017233,265.42,6,True,False,False,"220/132KV, 100MVA PTR I",PTR 100MVA,CROMPTON GREAVES LTD(CGL),T8788,2001.0,2002-11-18,220,100,46400.0,SS-220KV-DYFM,DAIRY FARM-220/132/33KV-SUBSTATION,23.362080766598222,100.0,Normal,0,1.0,1,0,,,,,T1,9.5,0.95,95.0,,75.0,,100.0,91.66666666666667,Excellent,False,,,,
10003095,2022-06-29,,,,12.12,,1.34,431.37,2173.04,,,,,10.1,1160.0,0.002424,444.83,4,False,False,False,"220/132KV, 100MVA PTR II",PTR 100MVA,CROMPTON GREAVES LTD(CGL),BH9109/1,2005.0,2014-08-06,220,100,53280.0,SS-220KV-DYFM,DAIRY FARM-220/132/33KV-SUBSTATION,11.646817248459959,100.0,T1,4,1.0,1,1,,,,,T1,9.6875,1.0,96.875,,75.0,,100.0,92.91666666666667,Good,True,,,,
10003095,2023-03-01,,,,14.02,2.13,4.75,288.07,626.76,,,,,7.2,1050.0,0.002096,308.97,5,True,False,False,"220/132KV, 100MVA PTR II",PTR 100MVA,CROMPTON GREAVES LTD(CGL),BH9109/1,2005.0,2014-08-06,220,100,53280.0,SS-220KV-DYFM,DAIRY FARM-220/132/33KV-SUBSTATION,11.646817248459959,100.0,Normal,0,1.0,1,0,,,,,T1,9.0,0.9,90.0,,100.0,,100.0,93.33333333333333,Excellent,False,,,,
10003095,2023-11-03,,,,2.95,0.41,3.02,246.6,1954.16,,,5.25,,11.7,,,258.23,6,True,False,False,"220/132KV, 100MVA PTR II",PTR 100MVA,CROMPTON GREAVES LTD(CGL),BH9109/1,2005.0,2014-08-06,220,100,53280.0,SS-220KV-DYFM,DAIRY FARM-220/132/33KV-SUBSTATION,11.646817248459959,100.0,Normal,0,1.0,1,0,,,,,T1,9.0,0.9,90.0,,75.0,,,86.53846153846153,Excellent,False,,,,
10003095,2024-05-11,,,,5.56,,3.32,281.27,711.82,,,6.62,,9.5,,,296.77,5,True,False,False,"220/132KV, 100MVA PTR II",PTR 100MVA,CROMPTON GREAVES LTD(CGL),BH9109/1,2005.0,2014-08-06,220,100,53280.0,SS-220KV-DYFM,DAIRY FARM-220/132/33KV-SUBSTATION,11.646817248459959,100.0,Normal,0,1.0,1,0,,,,,T1,9.5,0.95,95.0,,100.0,,,96.15384615384615,Excellent,False,,,,
10003095,2025-01-09,,,,4.47,,2.75,171.3,304.97,,,9.65,,12.9,1400.0,0.00271,188.17,5,True,False,False,"220/132KV, 100MVA PTR II",PTR 100MVA,CROMPTON GREAVES LTD(CGL),BH9109/1,2005.0,2014-08-06,220,100,53280.0,SS-220KV-DYFM,DAIRY FARM-220/132/33KV-SUBSTATION,11.646817248459959,100.0,Normal,0,1.0,1,0,,,,,T1,9.5,0.95,95.0,,75.0,,100.0,91.66666666666667,Excellent,False,,,,
10003095,2025-09-29,,,,5.97,,4.44,198.89,813.14,,,9.05,,9.1,,,218.35,5,True,False,False,"220/132KV, 100MVA PTR II",PTR 100MVA,CROMPTON GREAVES LTD(CGL),BH9109/1,2005.0,2014-08-06,220,100,53280.0,SS-220KV-DYFM,DAIRY FARM-220/132/33KV-SUBSTATION,11.646817248459959,100.0,Normal,0,1.0,1,0,,,,,T1,9.5,0.95,95.0,,100.0,,,96.15384615384615,Excellent,False,,,,
10003366,2021-12-14,,,,2.33,,4.3,647.36,2873.49,,,7.04,,10.3,3710.0,0.00109,661.03,5,True,False,False,18.9/31.5 MVA 132/33KV PTR-II,PTR31.5MVA,BHEL,2037967,2014.0,2014-08-22,132,31.5,19760.0,SS-132KV-EDTA,EDITHA-132/33KV-SUBSTATION,11.603011635865846,31.5,T1,4,1.0,1,1,,,,,T1,9.25,1.0,92.5,,75.0,,100.0,90.0,Good,True,,,,
10003366,2022-02-03,,,,6.32,,5.61,813.61,2541.43,,,7.5,,6.4,3240.0,9.2e-05,833.04,5,True,False,False,18.9/31.5 MVA 132/33KV PTR-II,PTR31.5MVA,BHEL,2037967,2014.0,2014-08-22,132,31.5,19760.0,SS-132KV-EDTA,EDITHA-132/33KV-SUBSTATION,11.603011635865846,31.5,T1,4,1.0,1,1,,,,,T1,7.8625,0.85,78.625,,100.0,,100.0,85.75,Good,True,,,,
10003366,2022-05-26,,,,,,2.24,535.13,2852.65,,,4.98,,8.6,2500.0,0.001029,542.35,4,False,False,False,18.9/31.5 MVA 132/33KV PTR-II,PTR31.5MVA,BHEL,2037967,2014.0,2014-08-22,132,31.5,19760.0,SS-132KV-EDTA,EDITHA-132/33KV-SUBSTATION,11.603011635865846,31.5,T1,4,1.0,1,1,,,,,T1,8.357142857142858,0.9,83.57142857142857,,100.0,,100.0,89.04761904761904,Good,True,,,,
10003366,2022-11-14,,,,13.46,3.3,6.68,351.35,2532.93,,,,,8.9,2170.0,0.000856,374.79,5,True,False,False,18.9/31.5 MVA 132/33KV PTR-II,PTR31.5MVA,BHEL,2037967,2014.0,2014-08-22,132,31.5,19760.0,SS-132KV-EDTA,EDITHA-132/33KV-SUBSTATION,11.603011635865846,31.5,T1,4,1.0,1,1,,,,,T1,9.068181818181818,0.95,90.68181818181819,,100.0,,100.0,93.7878787878788,Good,True,,,,
10003366,2023-05-19,,,,5.16,2.1,5.84,294.27,667.69,,,5.77,,7.7,,,313.14,6,True,False,False,18.9/31.5 MVA 132/33KV PTR-II,PTR31.5MVA,BHEL,2037967,2014.0,2014-08-22,132,31.5,19760.0,SS-132KV-EDTA,EDITHA-132/33KV-SUBSTATION,11.603011635865846,31.5,Normal,0,1.0,1,0,,,,,T1,8.5,0.85,85.0,,100.0,,,88.46153846153845,Excellent,False,,,,
10003366,2023-11-06,,,,,0.48,3.2,199.25,1539.88,,,,,10.6,2250.0,0.000507,202.93,4,False,False,False,18.9/31.5 MVA 132/33KV PTR-II,PTR31.5MVA,BHEL,2037967,2014.0,2014-08-22,132,31.5,19760.0,SS-132KV-EDTA,EDITHA-132/33KV-SUBSTATION,11.603011635865846,31.5,Normal,0,1.0,1,0,,,,,T1,9.0,0.9,90.0,,75.0,,100.0,88.33333333333333,Excellent,False,,,,
10003366,2023-12-19,,,,,,,,,,,,,24.2,,,,0,False,False,False,18.9/31.5 MVA 132/33KV PTR-II,PTR31.5MVA,BHEL,2037967,2014.0,2014-08-22,132,31.5,19760.0,SS-132KV-EDTA,EDITHA-132/33KV-SUBSTATION,11.603011635865846,31.5,Normal,0,1.0,0,0,,,,,,,1.0,,,50.0,,,50.0,Fair,False,,,,
10003366,2024-05-09,,,,0.71,,3.0,230.46,704.44,,,6.82,,8.9,,,240.99,5,True,False,False,18.9/31.5 MVA 132/33KV PTR-II,PTR31.5MVA,BHEL,2037967,2014.0,2014-08-22,132,31.5,19760.0,SS-132KV-EDTA,EDITHA-132/33KV-SUBSTATION,11.603011635865846,31.5,Normal,0,1.0,1,0,,,,,T1,10.0,1.0,100.0,,100.0,,,100.0,Excellent,False,,,,
10003366,2024-11-11,,,,2.05,0.07,4.21,317.18,615.25,,,11.26,,9.9,2570.0,0.000913,334.77,6,True,False,False,18.9/31.5 MVA 132/33KV PTR-II,PTR31.5MVA,BHEL,2037967,2014.0,2014-08-22,132,31.5,19760.0,SS-132KV-EDTA,EDITHA-132/33KV-SUBSTATION,11.603011635865846,31.5,Normal,0,1.0,1,0,,,,,T1,9.5,0.95,95.0,,100.0,,100.0,96.66666666666667,Excellent,False,,,,
10003366,2025-05-14,,,,7.4,0.58,7.47,408.85,1485.07,,,9.62,,9.5,,,433.92,6,True,False,False,18.9/31.5 MVA 132/33KV PTR-II,PTR31.5MVA,BHEL,2037967,2014.0,2014-08-22,132,31.5,19760.0,SS-132KV-EDTA,EDITHA-132/33KV-SUBSTATION,11.603011635865846,31.5,T1,4,1.0,1,1,,,,,T1,8.826923076923077,0.9,88.26923076923077,,100.0,,,90.97633136094674,Good,True,,,,
10003366,2025-12-03,,,,2.84,,3.88,321.47,2132.25,,,6.39,,10.4,,,334.58,5,True,False,False,18.9/31.5 MVA 132/33KV PTR-II,PTR31.5MVA,BHEL,2037967,2014.0,2014-08-22,132,31.5,19760.0,SS-132KV-EDTA,EDITHA-132/33KV-SUBSTATION,11.603011635865846,31.5,Normal,0,1.0,1,0,,,,,T1,9.0,0.9,90.0,,75.0,,,86.53846153846153,Excellent,False,,,,
10003451,2021-02-15,,71.2,,,,4.725,177.05,1084.64,,,3.35,,4.0,1340.0,,,4,False,False,False,50 MVA 132/33KV PTR-I,PTR 50MVA,TOSHIBA,90183A08,2016.0,2016-06-18,132,50,18700.0,SS-132KV-GNGR,GANGOOR-132/33KV-SUBSTATION,9.779603011635865,50.0,Normal,0,1.0,1,0,,,,,T1,10.0,1.0,100.0,100.0,100.0,,,100.0,Excellent,False,,,,
10003451,2021-09-24,,,,,,4.93,186.3,1187.1,,,47.03,,5.9,129.03,0.002,,4,False,False,False,50 MVA 132/33KV PTR-I,PTR 50MVA,TOSHIBA,90183A08,2016.0,2016-06-18,132,50,18700.0,SS-132KV-GNGR,GANGOOR-132/33KV-SUBSTATION,9.779603011635865,50.0,Normal,0,1.0,1,0,,,,,T1,9.5,0.95,95.0,,100.0,,100.0,96.66666666666667,Excellent,False,,,,
10003451,2022-03-25,,,,,,6.0,247.7,1700.83,,,,,6.1,142.59,0.002233,,3,False,False,False,50 MVA 132/33KV PTR-I,PTR 50MVA,TOSHIBA,90183A08,2016.0,2016-06-18,132,50,18700.0,SS-132KV-GNGR,GANGOOR-132/33KV-SUBSTATION,9.779603011635865,50.0,Normal,0,1.0,1,0,,,,,T1,9.0,0.9,90.0,,100.0,,100.0,93.33333333333333,Excellent,False,,,,
10003451,2022-06-01,0.01,,,,,3.49,121.66,803.57,,,34.62,41.1,8.4,456.3,0.000933,,4,False,False,False,50 MVA 132/33KV PTR-I,PTR 50MVA,TOSHIBA,90183A08,2016.0,2016-06-18,132,50,18700.0,SS-132KV-GNGR,GANGOOR-132/33KV-SUBSTATION,9.779603011635865,50.0,Normal,0,1.0,1,0,,,,,T1,9.0,0.9,90.0,,100.0,100.0,100.0,94.11764705882354,Excellent,False,,,,
10003451,2022-10-21,,,,,,,,,,,,,4.8,206.07,0.002377,,0,False,False,False,50 MVA 132/33KV PTR-I,PTR 50MVA,TOSHIBA,90183A08,2016.0,2016-06-18,132,50,18700.0,SS-132KV-GNGR,GANGOOR-132/33KV-SUBSTATION,9.779603011635865,50.0,Normal,0,1.0,0,0,,,,,,,1.0,,,100.0,,100.0,100.0,Excellent,False,,,,
10003451,2023-04-24,,,,,,15.09,633.72,2864.198,,,5.792,,4.5,496.52,0.000771,,4,False,False,False,50 MVA 132/33KV PTR-I,PTR 50MVA,TOSHIBA,90183A08,2016.0,2016-06-18,132,50,18700.0,SS-132KV-GNGR,GANGOOR-132/33KV-SUBSTATION,9.779603011635865,50.0,T1,4,1.0,1,1,,,,,T1,8.928571428571429,1.0,89.28571428571429,,100.0,,100.0,92.85714285714285,Good,True,,,,
10003451,2023-12-11,,,,,,22.419,1010.332,3880.334,,,8.707,,4.3,885.02,0.000749,,4,False,False,False,50 MVA 132/33KV PTR-I,PTR 50MVA,TOSHIBA,90183A08,2016.0,2016-06-18,132,50,18700.0,SS-132KV-GNGR,GANGOOR-132/33KV-SUBSTATION,9.779603011635865,50.0,T1,4,1.0,1,1,,,,,T1,8.035714285714286,0.9,80.35714285714286,,100.0,,100.0,86.90476190476191,Good,True,,,,
10003451,2024-01-19,,,,,,15.3,579.53,2843.4,,,,,,,,,3,False,False,False,50 MVA 132/33KV PTR-I,PTR 50MVA,TOSHIBA,90183A08,2016.0,2016-06-18,132,50,18700.0,SS-132KV-GNGR,GANGOOR-132/33KV-SUBSTATION,9.779603011635865,50.0,T1,4,1.0,1,1,,,,,T1,7.225,0.85,72.24999999999999,,,,,72.24999999999999,Good,False,,,,
10003451,2024-06-13,,,,,,7.1,484.3,717.8,,,10.6,,3.4,833.45,0.000743,,4,False,False,False,50 MVA 132/33KV PTR-I,PTR 50MVA,TOSHIBA,90183A08,2016.0,2016-06-18,132,50,18700.0,SS-132KV-GNGR,GANGOOR-132/33KV-SUBSTATION,9.779603011635865,50.0,T1,4,1.0,1,1,,,,,T1,8.678571428571429,0.9,86.78571428571429,,100.0,,100.0,91.19047619047619,Good,True,,,,
10003451,2024-11-06,,,,,,6.9,275.9,1470.0,,,1.9,,3.9,242.67,0.001862,,4,False,False,False,50 MVA 132/33KV PTR-I,PTR 50MVA,TOSHIBA,90183A08,2016.0,2016-06-18,132,50,18700.0,SS-132KV-GNGR,GANGOOR-132/33KV-SUBSTATION,9.779603011635865,50.0,Normal,0,1.0,1,0,,,,,T1,9.0,0.9,90.0,,100.0,,100.0,93.33333333333333,Excellent,False,,,,
10003451,2025-06-02,,,,,,,638.6,1856.3,,,,,4.5,73.93,0.007555,,2,False,False,False,50 MVA 132/33KV PTR-I,PTR 50MVA,TOSHIBA,90183A08,2016.0,2016-06-18,132,50,18700.0,SS-132KV-GNGR,GANGOOR-132/33KV-SUBSTATION,9.779603011635865,50.0,T1,4,1.0,1,1,,,,,T1,7.125,0.95,71.25,,100.0,,100.0,80.83333333333333,Good,True,,,,
10003451,2026-02-09,,,,,,8.3,465.8,2067.9,,,3.4,,4.2,1070.0,0.000477,,4,False,False,False,50 MVA 132/33KV PTR-I,PTR 50MVA,TOSHIBA,90183A08,2016.0,2016-06-18,132,50,18700.0,SS-132KV-GNGR,GANGOOR-132/33KV-SUBSTATION,9.779603011635865,50.0,T1,4,1.0,1,1,,,,,T1,9.160714285714285,0.95,91.60714285714285,,100.0,,100.0,94.40476190476188,Good,True,,,,
10003457,2021-05-04,,,,,,,48.469,1287.35,,,15.26,,6.2,432.65,0.001096,,3,False,False,False,"132/33KV,19/31.5 MVA PTR-I",PTR31.5MVA,BHARAT BIJILI LIMITED,5333/04,2012.0,,132,31.5,0.0,SS-132KV-GNGR,GANGOOR-132/33KV-SUBSTATION,,31.5,Normal,0,1.0,1,0,,,,,T1,10.0,1.0,100.0,,100.0,,100.0,100.0,Excellent,False,,,,
10003457,2021-11-09,,,,,,,86.8,1841.78,,,63.05,,4.8,295.98,0.000746,,3,False,False,False,"132/33KV,19/31.5 MVA PTR-I",PTR31.5MVA,BHARAT BIJILI LIMITED,5333/04,2012.0,,132,31.5,0.0,SS-132KV-GNGR,GANGOOR-132/33KV-SUBSTATION,,31.5,Normal,0,1.0,1,0,,,,,T1,8.5,0.85,85.0,,100.0,,100.0,90.0,Excellent,False,,,,
10003457,2022-05-16,,,,,,,69.61,1659.36,,,,,9.1,705.32,0.000704,,2,False,False,False,"132/33KV,19/31.5 MVA PTR-I",PTR31.5MVA,BHARAT BIJILI LIMITED,5333/04,2012.0,,132,31.5,0.0,SS-132KV-GNGR,GANGOOR-132/33KV-SUBSTATION,,31.5,Normal,0,1.0,1,0,,,,,T1,10.0,1.0,100.0,,100.0,,100.0,100.0,Excellent,False,,,,
10003457,2023-03-03,,,,,,,,100.761,,,,37.71,5.0,247.85,0.001088,,1,False,False,False,"132/33KV,19/31.5 MVA PTR-I",PTR31.5MVA,BHARAT BIJILI LIMITED,5333/04,2012.0,,132,31.5,0.0,SS-132KV-GNGR,GANGOOR-132/33KV-SUBSTATION,,31.5,Normal,0,1.0,0,0,,,,,,9.5,0.95,95.0,,100.0,,100.0,96.66666666666667,Excellent,False,,,,
10003457,2023-03-04,,,,,,,,,,,,37.96,4.8,,,,0,False,False,False,"132/33KV,19/31.5 MVA PTR-I",PTR31.5MVA,BHARAT BIJILI LIMITED,5333/04,2012.0,,132,31.5,0.0,SS-132KV-GNGR,GANGOOR-132/33KV-SUBSTATION,,31.5,Normal,0,1.0,0,0,,,,,,,1.0,,,100.0,,,100.0,Excellent,False,,,,
10003457,2023-03-07,,,,,,,,86.6,,,,,,,,,1,False,False,False,"132/33KV,19/31.5 MVA PTR-I",PTR31.5MVA,BHARAT BIJILI LIMITED,5333/04,2012.0,,132,31.5,0.0,SS-132KV-GNGR,GANGOOR-132/33KV-SUBSTATION,,31.5,Normal,0,1.0,0,0,,,,,,10.0,1.0,100.0,,,,,100.0,Excellent,False,,,,
10003457,2023-03-08,,,,,,,,93.8,,,,,,,,,1,False,False,False,"132/33KV,19/31.5 MVA PTR-I",PTR31.5MVA,BHARAT BIJILI LIMITED,5333/04,2012.0,,132,31.5,0.0,SS-132KV-GNGR,GANGOOR-132/33KV-SUBSTATION,,31.5,Normal,0,1.0,0,0,,,,,,9.5,0.95,95.0,,,,,95.0,Excellent,False,,,,
10003457,2023-03-13,,,,,,,4.649,136.578,,,,,9.2,,,,2,False,False,False,"132/33KV,19/31.5 MVA PTR-I",PTR31.5MVA,BHARAT BIJILI LIMITED,5333/04,2012.0,,132,31.5,0.0,SS-132KV-GNGR,GANGOOR-132/33KV-SUBSTATION,,31.5,Normal,0,1.0,1,0,,,,,T1,9.5,0.95,95.0,,100.0,,,96.15384615384615,Excellent,False,,,,
10003457,2023-08-04,,,,,,,51.71,1080.45,,,19.92,,7.3,448.03,0.00174,,3,False,False,False,"132/33KV,19/31.5 MVA PTR-I",PTR31.5MVA,BHARAT BIJILI LIMITED,5333/04,2012.0,,132,31.5,0.0,SS-132KV-GNGR,GANGOOR-132/33KV-SUBSTATION,,31.5,Normal,0,1.0,1,0,,,,,T1,9.0,0.9,90.0,,100.0,,100.0,93.33333333333333,Excellent,False,,,,
10003457,2024-02-26,,,,,,,43.37,1154.15,,,11.81,,8.3,430.82,0.000879,,3,False,False,False,"132/33KV,19/31.5 MVA PTR-I",PTR31.5MVA,BHARAT BIJILI LIMITED,5333/04,2012.0,,132,31.5,0.0,SS-132KV-GNGR,GANGOOR-132/33KV-SUBSTATION,,31.5,Normal,0,1.0,1,0,,,,,T1,10.0,1.0,100.0,,100.0,,100.0,100.0,Excellent,False,,,,
10003457,2024-10-22,,,,,,,39.5,917.6,,,6.4,,7.6,684.58,0.000964,,3,False,False,False,"132/33KV,19/31.5 MVA PTR-I",PTR31.5MVA,BHARAT BIJILI LIMITED,5333/04,2012.0,,132,31.5,0.0,SS-132KV-GNGR,GANGOOR-132/33KV-SUBSTATION,,31.5,Normal,0,1.0,1,0,,,,,T1,10.0,1.0,100.0,,100.0,,100.0,100.0,Excellent,False,,,,
10003457,2025-04-28,,,,,,,15.3,943.52,,,,,11.7,1050.0,0.000639,,2,False,False,False,"132/33KV,19/31.5 MVA PTR-I",PTR31.5MVA,BHARAT BIJILI LIMITED,5333/04,2012.0,,132,31.5,0.0,SS-132KV-GNGR,GANGOOR-132/33KV-SUBSTATION,,31.5,Normal,0,1.0,1,0,,,,,T1,10.0,1.0,100.0,,75.0,,100.0,95.0,Excellent,False,,,,
10003457,2025-11-14,,,,,,,23.9,635.6,,,4.9,,6.2,552.43,0.001399,,3,False,False,False,"132/33KV,19/31.5 MVA PTR-I",PTR31.5MVA,BHARAT BIJILI LIMITED,5333/04,2012.0,,132,31.5,0.0,SS-132KV-GNGR,GANGOOR-132/33KV-SUBSTATION,,31.5,Normal,0,1.0,1,0,,,,,T1,10.0,1.0,100.0,,100.0,,100.0,100.0,Excellent,False,,,,
10003666,2021-02-22,,62.0,,7.59,1.27,0.99,176.75,2377.16,,,,,13.3,91.49,,186.6,5,True,False,False,132/33KV-31.5MVA-POWER TRANSFORMER-II,PTR31.5MVA,ANDREWYULE & COMPANY LTD.,13225,2005.0,,132,31.5,22385.0,SS-220KV-GRVD,GARIVIDI -220/132/33KV-SUBSTATION,,31.5,Normal,0,1.0,1,0,,,,,T1,10.0,1.0,100.0,100.0,75.0,,,95.3125,Excellent,False,,,,
10003666,2021-09-22,,,,8.06,,1.9,320.79,3461.14,,,4.48,,13.1,146.73,0.005753,335.23,5,True,False,False,132/33KV-31.5MVA-POWER TRANSFORMER-II,PTR31.5MVA,ANDREWYULE & COMPANY LTD.,13225,2005.0,,132,31.5,22385.0,SS-220KV-GRVD,GARIVIDI -220/132/33KV-SUBSTATION,,31.5,T1,4,1.0,1,1,,,,,T1,8.775,0.9,87.75,,75.0,,100.0,86.83333333333333,Good,True,,,,
10003666,2022-03-04,,,,4.12,,1.07,124.37,1622.45,,,,,11.2,155.35,0.005269,129.56,4,False,False,False,132/33KV-31.5MVA-POWER TRANSFORMER-II,PTR31.5MVA,ANDREWYULE & COMPANY LTD.,13225,2005.0,,132,31.5,22385.0,SS-220KV-GRVD,GARIVIDI -220/132/33KV-SUBSTATION,,31.5,Normal,0,1.0,1,0,,,,,T1,9.0,0.9,90.0,,75.0,,100.0,88.33333333333333,Excellent,False,,,,
10003666,2022-09-27,,,,3.86,,,281.74,2817.07,,,4.09,,11.2,130.9,0.006687,289.69,4,False,False,False,132/33KV-31.5MVA-POWER TRANSFORMER-II,PTR31.5MVA,ANDREWYULE & COMPANY LTD.,13225,2005.0,,132,31.5,22385.0,SS-220KV-GRVD,GARIVIDI -220/132/33KV-SUBSTATION,,31.5,T1,4,1.0,1,1,,,,,T1,8.678571428571429,0.9,86.78571428571429,,75.0,,100.0,86.19047619047619,Good,True,,,,
10003666,2023-03-23,,,130.89,7620.03,924.69,1359.69,149.56,774.79,,,356.58,,10.7,124.3,0.005384,10541.44,7,True,True,True,132/33KV-31.5MVA-POWER TRANSFORMER-II,PTR31.5MVA,ANDREWYULE & COMPANY LTD.,13225,2005.0,,132,31.5,22385.0,SS-220KV-GRVD,GARIVIDI -220/132/33KV-SUBSTATION,,31.5,T3,6,0.7,5,4,T3,T2,T3,T3,T3,2.8888888888888893,0.8,28.888888888888893,,75.0,,100.0,47.59259259259259,Poor,True,,,,
