Repository: gsuryaias/assest-health-indexing

# AP Transco DGA — Transformer Health Assessment System

A research-backed Dissolved Gas Analysis (DGA) system for AP Transco's power transformer fleet. Three XGBoost models trained on 315,419 oil test records from 1,260 transformers across 357 substations (2018–2026), with a React dashboard for operational decision-making.

**Author:** [Surya Praveenchand, IAS — JMD AP Transco](https://www.linkedin.com/in/praveenchandgss)

---

## Key Capabilities

- **Fault Classification** — 8-class XGBoost classifier (99.6% accuracy) using consensus voting from 5 traditional DGA methods (Duval Triangle, Duval Pentagon, IEC 60599 Ratios, Rogers Ratios, Key Gas)

File: data/processed/dga_labeled.csv (part 51 of 103)
10000548,2025-05-23,0.17,,,,,,,,394.4,,,22.82,8.3,59.72,0.006661,,0,False,False,False,"132/33KV, 31.5 MVA PTR-I",PTR31.5MVA,ANDREWYULE & COMPANY LTD.,13095,2003.0,2025-05-26,132,31.5,14540.0,SS-132KV-BVPM,BHAVANIPURAM-132/33KV-SUBSTATION,0.8432580424366872,31.5,Normal,0,1.0,0,0,,,,,,,1.0,,,100.0,50.0,100.0,85.71428571428572,Excellent,False,547.0,43.4,56.6,Fair
10000548,2025-12-02,,,,,,,151.9,1261.3,,,4.5,,13.1,74.06,0.0004743,,3,False,False,False,"132/33KV, 31.5 MVA PTR-I",PTR31.5MVA,ANDREWYULE & COMPANY LTD.,13095,2003.0,2025-05-26,132,31.5,14540.0,SS-132KV-BVPM,BHAVANIPURAM-132/33KV-SUBSTATION,0.8432580424366872,31.5,Normal,0,1.0,1,0,,,,,T1,10.0,1.0,100.0,,75.0,,100.0,95.0,Excellent,False,,,,
10000824,2021-06-07,,,,440.39,213.46,80.61,281.58,1905.58,,,9.28,,7.2,480.76,0.005306,1025.32,6,True,False,False,50MVA-132/33KV-POWER TRANSFORMER-2,PTR-50MVA,ALSTOM,B-29826,2004.0,2025-06-30,132,50,0.0,SS-132KV-BVRM,BHIMAVARAM-132/33KV-SUBSTATION,0.7474332648870636,50.0,T3,6,1.0,1,1,,,,,T3,6.538461538461538,1.0,65.38461538461539,,100.0,,100.0,76.92307692307692,Poor,True,,,,
10000824,2021-09-08,,,,302.4,166.65,52.45,225.07,2537.78,,,,,,,,746.57,5,True,False,False,50MVA-132/33KV-POWER TRANSFORMER-2,PTR-50MVA,ALSTOM,B-29826,2004.0,2025-06-30,132,50,0.0,SS-132KV-BVRM,BHIMAVARAM-132/33KV-SUBSTATION,0.7474332648870636,50.0,T3,6,1.0,1,1,,,,,T3,5.284090909090909,0.75,52.84090909090909,,,,,52.84090909090909,Poor,True,,,,
10047790,2023-06-06,0.0512,,,2.274,17.16,45.47,76.68,2037.72,783.119,,1200.5,28.48,33.9,20.78,0.01707,,6,True,False,False,"132/33KV, AEG MAKE 25MVA PTR-II",PTR 25MVA,AEG,81/12036,1958.0,2007-03-19,132,25,23600.0,SS-132KV-GDUR,GUDUR-132/33KV-SUBSTATION,19.030800821355236,25.0,PD,1,1.0,1,1,,,,,PD,7.519230769230769,0.85,75.1923076923077,,25.0,75.0,100.0,69.23076923076923,Good,False,462.0,32.7,67.3,Fair
10047790,2024-01-17,,,,3.51,20.02,83.38,202.08,3133.49,,,1715.52,28.54,25.4,19.08,0.017723,,6,True,False,False,"132/33KV, AEG MAKE 25MVA PTR-II",PTR 25MVA,AEG,81/12036,1958.0,2007-03-19,132,25,23600.0,SS-132KV-GDUR,GUDUR-132/33KV-SUBSTATION,19.030800821355236,25.0,PD,1,1.0,1,1,,,,,PD,6.923076923076923,0.8,69.23076923076923,,50.0,,100.0,69.48717948717949,Good,False,,,,
10047790,2024-02-20,0.135,,,,14.13,38.34,71.16,3013.99,,,494.49,28.34,29.0,21.17,0.016231,,5,True,False,False,"132/33KV, AEG MAKE 25MVA PTR-II",PTR 25MVA,AEG,81/12036,1958.0,2007-03-19,132,25,23600.0,SS-132KV-GDUR,GUDUR-132/33KV-SUBSTATION,19.030800821355236,25.0,PD,1,1.0,1,1,,,,,PD,6.1875,0.75,61.875,,50.0,50.0,100.0,62.86764705882353,Good,False,,,,
10047790,2024-05-27,0.0488,,,1.36154,4.04754,11.55702,39.4102,908.97503,0.0,6.27788,149.64226,27.59,39.1,16.93,0.024777,205.97379,6,True,False,False,"132/33KV, AEG MAKE 25MVA PTR-II",PTR 25MVA,AEG,81/12036,1958.0,2007-03-19,132,25,23600.0,SS-132KV-GDUR,GUDUR-132/33KV-SUBSTATION,19.030800821355236,25.0,PD,1,1.0,1,1,,,,,PD,7.211538461538462,0.75,72.11538461538461,,25.0,100.0,100.0,70.36199095022624,Good,False,,,,
10047790,2024-11-07,0.1,,,3.4,12.0,26.4,78.4,1881.5,,,664.3,29.13,41.9,18.57,0.018556,,6,True,False,False,"132/33KV, AEG MAKE 25MVA PTR-II",PTR 25MVA,AEG,81/12036,1958.0,2007-03-19,132,25,23600.0,SS-132KV-GDUR,GUDUR-132/33KV-SUBSTATION,19.030800821355236,25.0,PD,1,1.0,1,1,,,,,PD,6.634615384615385,0.75,66.34615384615385,,25.0,75.0,100.0,64.02714932126698,Good,False,,,,
10047790,2024-12-08,0.09,,,,,,,18.9,,,,29.07,8.1,28.43,0.012566,,1,False,False,False,"132/33KV, AEG MAKE 25MVA PTR-II",PTR 25MVA,AEG,81/12036,1958.0,2007-03-19,132,25,23600.0,SS-132KV-GDUR,GUDUR-132/33KV-SUBSTATION,19.030800821355236,25.0,Normal,0,1.0,0,0,,,,,,9.5,0.95,95.0,,100.0,75.0,100.0,94.11764705882354,Excellent,False,,,,
10047790,2025-05-13,0.1038,,,,,,97.9,564.6,1489.6,,296.9,28.75,55.6,,0.017717,,3,False,False,False,"132/33KV, AEG MAKE 25MVA PTR-II",PTR 25MVA,AEG,81/12036,1958.0,2007-03-19,132,25,23600.0,SS-132KV-GDUR,GUDUR-132/33KV-SUBSTATION,19.030800821355236,25.0,PD,1,1.0,1,1,,,,,PD,7.125,0.95,71.25,,25.0,50.0,100.0,63.970588235294116,Good,False,382.0,22.7,77.3,Poor
10047790,2025-09-09,0.06,,,,,,48.1,1137.0,2217.3,,348.6,29.15,28.9,20.39,0.017985,,3,False,False,False,"132/33KV, AEG MAKE 25MVA PTR-II",PTR 25MVA,AEG,81/12036,1958.0,2007-03-19,132,25,23600.0,SS-132KV-GDUR,GUDUR-132/33KV-SUBSTATION,19.030800821355236,25.0,PD,1,1.0,1,1,,,,,PD,6.375,0.85,63.74999999999999,,50.0,75.0,100.0,66.91176470588235,Good,False,333.0,16.6,83.4,Poor
10047790,2026-03-15,,,,,,,155.8,1181.8,,,2.5,,5.2,435.87,0.001466,,3,False,False,False,"132/33KV, AEG MAKE 25MVA PTR-II",PTR 25MVA,AEG,81/12036,1958.0,2007-03-19,132,25,23600.0,SS-132KV-GDUR,GUDUR-132/33KV-SUBSTATION,19.030800821355236,25.0,Normal,0,1.0,1,0,,,,,T1,9.0,0.9,90.0,,100.0,,100.0,93.33333333333333,Excellent,False,,,,
10048021,2021-08-03,,,,,,,,,,,,,6.8,,,,0,False,False,False,31.5 MVA 132/33KV PTR-I (DISMANTLED),PTR31.5MVA,NGEF,2800056348,1997.0,2015-12-23,132,31.5,15.0,SS-132KV-VKGR,VENKATAGIRI-132/33KV-SUBSTATION,10.26694045174538,31.5,Normal,0,1.0,0,0,,,,,,,1.0,,,100.0,,,100.0,Excellent,False,,,,
10048044,2021-02-09,,88.3,,3.317,,2.847,204.37,,,,22.82,,6.6,1220.0,,,4,False,False,False,"132/33KV,31.5MVA PTR-II",PTR31.5MVA,ADITHYA VIDYUTH APPLIANCES LTD,M-154/9,2017.0,2017-10-24,132,31.5,11200.0,SS-132KV-VKGR,VENKATAGIRI-132/33KV-SUBSTATION,8.429842573579739,31.5,Normal,0,1.0,1,0,,,,,T1,10.0,1.0,100.0,100.0,100.0,,,100.0,Excellent,False,,,,
10048044,2021-09-15,,,,7.03,,2.6,211.34,1741.33,,,59.92,,4.4,656.41,0.0019,,5,True,False,False,"132/33KV,31.5MVA PTR-II",PTR31.5MVA,ADITHYA VIDYUTH APPLIANCES LTD,M-154/9,2017.0,2017-10-24,132,31.5,11200.0,SS-132KV-VKGR,VENKATAGIRI-132/33KV-SUBSTATION,8.429842573579739,31.5,Normal,0,1.0,1,0,,,,,T1,9.5,0.95,95.0,,100.0,,100.0,96.66666666666667,Excellent,False,,,,
10048044,2022-04-11,,,,4.02,,4.15,399.41,2146.63,,,70.00126,,5.2,695.26,0.000968,,5,True,False,False,"132/33KV,31.5MVA PTR-II",PTR31.5MVA,ADITHYA VIDYUTH APPLIANCES LTD,M-154/9,2017.0,2017-10-24,132,31.5,11200.0,SS-132KV-VKGR,VENKATAGIRI-132/33KV-SUBSTATION,8.429842573579739,31.5,T1,4,1.0,1,1,,,,,T1,8.775,0.9,87.75,,100.0,,100.0,91.83333333333333,Good,True,,,,
10048044,2022-10-19,,,,,,,30.797,1763.844,,,,,6.7,178.36,0.002175,,2,False,False,False,"132/33KV,31.5MVA PTR-II",PTR31.5MVA,ADITHYA VIDYUTH APPLIANCES LTD,M-154/9,2017.0,2017-10-24,132,31.5,11200.0,SS-132KV-VKGR,VENKATAGIRI-132/33KV-SUBSTATION,8.429842573579739,31.5,Normal,0,1.0,1,0,,,,,T1,9.0,0.9,90.0,,100.0,,100.0,93.33333333333333,Excellent,False,,,,
10048044,2023-04-09,,,,4.763,,6.158,442.411,1956.544,,,5.298,,14.4,96.77,0.002934,,5,True,False,False,"132/33KV,31.5MVA PTR-II",PTR31.5MVA,ADITHYA VIDYUTH APPLIANCES LTD,M-154/9,2017.0,2017-10-24,132,31.5,11200.0,SS-132KV-VKGR,VENKATAGIRI-132/33KV-SUBSTATION,8.429842573579739,31.5,T1,4,1.0,1,1,,,,,T1,9.2625,0.95,92.62499999999999,,75.0,,100.0,90.08333333333333,Good,True,,,,
10048044,2023-05-17,,,,5.04,,6.11,418.58,2640.52,,,4.76,,7.7,309.41,0.001266,,5,True,False,False,"132/33KV,31.5MVA PTR-II",PTR31.5MVA,ADITHYA VIDYUTH APPLIANCES LTD,M-154/9,2017.0,2017-10-24,132,31.5,11200.0,SS-132KV-VKGR,VENKATAGIRI-132/33KV-SUBSTATION,8.429842573579739,31.5,T1,4,1.0,1,1,,,,,T1,8.55,0.9,85.50000000000001,,100.0,,100.0,90.33333333333333,Good,True,,,,
10048044,2023-11-16,,,,6.14,,7.5,506.17,3342.59,,,9.04,,13.9,650.75,0.000858,,5,True,False,False,"132/33KV,31.5MVA PTR-II",PTR31.5MVA,ADITHYA VIDYUTH APPLIANCES LTD,M-154/9,2017.0,2017-10-24,132,31.5,11200.0,SS-132KV-VKGR,VENKATAGIRI-132/33KV-SUBSTATION,8.429842573579739,31.5,T1,4,1.0,1,1,,,,,T1,8.55,0.9,85.50000000000001,,75.0,,100.0,85.33333333333333,Good,True,,,,
10048044,2024-05-27,0.0225,,,2.25339,0.802366,2.32637,198.6957,1152.70972,0.0,0.0,,38.27,15.8,241.38,0.004077,204.1292,5,True,False,False,"132/33KV,31.5MVA PTR-II",PTR31.5MVA,ADITHYA VIDYUTH APPLIANCES LTD,M-154/9,2017.0,2017-10-24,132,31.5,11200.0,SS-132KV-VKGR,VENKATAGIRI-132/33KV-SUBSTATION,8.429842573579739,31.5,Normal,0,1.0,1,0,,,,,T1,9.0,0.9,90.0,,75.0,100.0,100.0,89.70588235294117,Excellent,False,,,,
10048044,2024-12-08,0.12,,,4.4,,,293.5,1551.5,,,3.7,38.63,4.9,512.41,0.001198,,4,False,False,False,"132/33KV,31.5MVA PTR-II",PTR31.5MVA,ADITHYA VIDYUTH APPLIANCES LTD,M-154/9,2017.0,2017-10-24,132,31.5,11200.0,SS-132KV-VKGR,VENKATAGIRI-132/33KV-SUBSTATION,8.429842573579739,31.5,Normal,0,1.0,1,0,,,,,T1,9.0,0.9,90.0,,100.0,50.0,100.0,88.23529411764706,Excellent,False,,,,
10048044,2025-07-29,,,,3.0,,,260.9,1710.1,,,,,5.5,497.99,0.001381,,3,False,False,False,"132/33KV,31.5MVA PTR-II",PTR31.5MVA,ADITHYA VIDYUTH APPLIANCES LTD,M-154/9,2017.0,2017-10-24,132,31.5,11200.0,SS-132KV-VKGR,VENKATAGIRI-132/33KV-SUBSTATION,8.429842573579739,31.5,Normal,0,1.0,1,0,,,,,T1,10.0,1.0,100.0,,100.0,,100.0,100.0,Excellent,False,,,,
10048044,2025-10-04,,,,6.7,1.9,11.1,1238.9,3048.1,,,11.2,,4.8,182.45,0.0016,,6,True,False,False,"132/33KV,31.5MVA PTR-II",PTR31.5MVA,ADITHYA VIDYUTH APPLIANCES LTD,M-154/9,2017.0,2017-10-24,132,31.5,11200.0,SS-132KV-VKGR,VENKATAGIRI-132/33KV-SUBSTATION,8.429842573579739,31.5,T1,4,1.0,1,1,,,,,T1,7.846153846153847,0.85,78.46153846153847,,100.0,,100.0,85.64102564102564,Good,True,,,,
10048129,2021-01-09,,,,,,,,,,,,,6.0,,,,0,False,False,False,"132/33KV,18.9/31.5MVA PTR-II",PTR31.5MVA,TOSHIBA,9018406,2015.0,2016-02-22,132,31.5,0.0,SS-132KV-ALUR,ALLURU-132/33KV-SUBSTATION,10.099931553730322,31.5,Normal,0,1.0,0,0,,,,,,,1.0,,,100.0,,,100.0,Excellent,False,,,,
10048129,2021-09-08,,,,,,,284.34,1752.86,,,48.22,,4.6,451.18,0.002,,3,False,False,False,"132/33KV,18.9/31.5MVA PTR-II",PTR31.5MVA,TOSHIBA,9018406,2015.0,2016-02-22,132,31.5,0.0,SS-132KV-ALUR,ALLURU-132/33KV-SUBSTATION,10.099931553730322,31.5,Normal,0,1.0,1,0,,,,,T1,10.0,1.0,100.0,,100.0,,100.0,100.0,Excellent,False,,,,
10048129,2022-03-21,,,,,,2.35,146.54,1720.78,,,57.87,,9.4,277.47,0.001743,,4,False,False,False,"132/33KV,18.9/31.5MVA PTR-II",PTR31.5MVA,TOSHIBA,9018406,2015.0,2016-02-22,132,31.5,0.0,SS-132KV-ALUR,ALLURU-132/33KV-SUBSTATION,10.099931553730322,31.5,Normal,0,1.0,1,0,,,,,T1,9.5,0.95,95.0,,100.0,,100.0,96.66666666666667,Excellent,False,,,,
10048129,2022-07-12,,,,,,,,,,,,,9.2,,,,0,False,False,False,"132/33KV,18.9/31.5MVA PTR-II",PTR31.5MVA,TOSHIBA,9018406,2015.0,2016-02-22,132,31.5,0.0,SS-132KV-ALUR,ALLURU-132/33KV-SUBSTATION,10.099931553730322,31.5,Normal,0,1.0,0,0,,,,,,,1.0,,,100.0,,,100.0,Excellent,False,,,,
10048129,2023-03-25,,,,2.52,,8.177,559.778,2935.664,,,,,8.6,220.63,0.001204,,4,False,False,False,"132/33KV,18.9/31.5MVA PTR-II",PTR31.5MVA,TOSHIBA,9018406,2015.0,2016-02-22,132,31.5,0.0,SS-132KV-ALUR,ALLURU-132/33KV-SUBSTATION,10.099931553730322,31.5,T1,4,1.0,1,1,,,,,T1,9.375,1.0,93.75,,100.0,,100.0,95.83333333333333,Good,True,,,,
10048129,2023-04-17,,,,,,,,,,,,,22.2,,,,0,False,False,False,"132/33KV,18.9/31.5MVA PTR-II",PTR31.5MVA,TOSHIBA,9018406,2015.0,2016-02-22,132,31.5,0.0,SS-132KV-ALUR,ALLURU-132/33KV-SUBSTATION,10.099931553730322,31.5,Normal,0,1.0,0,0,,,,,,,1.0,,,50.0,,,50.0,Fair,False,,,,
10048129,2023-10-31,,,,3.95,,14.26,1162.16,3769.19,,,6.42,,6.5,443.77,0.00119,,5,True,False,False,"132/33KV,18.9/31.5MVA PTR-II",PTR31.5MVA,TOSHIBA,9018406,2015.0,2016-02-22,132,31.5,0.0,SS-132KV-ALUR,ALLURU-132/33KV-SUBSTATION,10.099931553730322,31.5,T1,4,1.0,1,1,,,,,T1,9.0,1.0,90.0,,100.0,,100.0,93.33333333333333,Good,True,,,,
10048129,2023-11-01,,,,,,,,,,,,,19.7,,,,0,False,False,False,"132/33KV,18.9/31.5MVA PTR-II",PTR31.5MVA,TOSHIBA,9018406,2015.0,2016-02-22,132,31.5,0.0,SS-132KV-ALUR,ALLURU-132/33KV-SUBSTATION,10.099931553730322,31.5,Normal,0,1.0,0,0,,,,,,,1.0,,,75.0,,,75.0,Good,False,,,,
10048129,2023-12-27,,,,3.0623,,8.014,494.971,2944.923,,,,,5.3,413.23,0.001748,,4,False,False,False,"132/33KV,18.9/31.5MVA PTR-II",PTR31.5MVA,TOSHIBA,9018406,2015.0,2016-02-22,132,31.5,0.0,SS-132KV-ALUR,ALLURU-132/33KV-SUBSTATION,10.099931553730322,31.5,T1,4,1.0,1,1,,,,,T1,9.375,1.0,93.75,,100.0,,100.0,95.83333333333333,Good,True,,,,
10048129,2024-04-19,,,,2.09,,8.56,974.02,1553.75,,,16.45,,7.5,820.27,0.000792,,5,True,False,False,"132/33KV,18.9/31.5MVA PTR-II",PTR31.5MVA,TOSHIBA,9018406,2015.0,2016-02-22,132,31.5,0.0,SS-132KV-ALUR,ALLURU-132/33KV-SUBSTATION,10.099931553730322,31.5,T1,4,1.0,1,1,,,,,T1,8.55,0.9,85.50000000000001,,100.0,,100.0,90.33333333333333,Good,True,,,,
10048129,2024-04-29,,,,,,,,,,,,,23.7,,,,0,False,False,False,"132/33KV,18.9/31.5MVA PTR-II",PTR31.5MVA,TOSHIBA,9018406,2015.0,2016-02-22,132,31.5,0.0,SS-132KV-ALUR,ALLURU-132/33KV-SUBSTATION,10.099931553730322,31.5,Normal,0,1.0,0,0,,,,,,,1.0,,,50.0,,,50.0,Fair,False,,,,
10048129,2024-08-13,,,,2.1,,7.2,721.7,1655.5,,,9.7,,5.3,451.81,0.001424,,5,True,False,False,"132/33KV,18.9/31.5MVA PTR-II",PTR31.5MVA,TOSHIBA,9018406,2015.0,2016-02-22,132,31.5,0.0,SS-132KV-ALUR,ALLURU-132/33KV-SUBSTATION,10.099931553730322,31.5,T1,4,1.0,1,1,,,,,T1,9.5,1.0,95.0,,100.0,,100.0,96.66666666666667,Good,True,,,,
10048129,2024-08-26,,,,1.6,,5.6,508.5,1246.4,,,1.7,,,,,,5,True,False,False,"132/33KV,18.9/31.5MVA PTR-II",PTR31.5MVA,TOSHIBA,9018406,2015.0,2016-02-22,132,31.5,0.0,SS-132KV-ALUR,ALLURU-132/33KV-SUBSTATION,10.099931553730322,31.5,T1,4,1.0,1,1,,,,,T1,7.800000000000001,0.8,78.0,,,,,78.0,Good,False,,,,
10048129,2024-10-20,,,,,,,178.2,1097.8,,,,,16.95,333.26,0.002714,,2,False,False,False,"132/33KV,18.9/31.5MVA PTR-II",PTR31.5MVA,TOSHIBA,9018406,2015.0,2016-02-22,132,31.5,0.0,SS-132KV-ALUR,ALLURU-132/33KV-SUBSTATION,10.099931553730322,31.5,Normal,0,1.0,1,0,,,,,T1,9.0,0.9,90.0,,75.0,,100.0,88.33333333333333,Excellent,False,,,,
10048129,2025-04-08,,,,,,,,,,,,,30.1,,,,0,False,False,False,"132/33KV,18.9/31.5MVA PTR-II",PTR31.5MVA,TOSHIBA,9018406,2015.0,2016-02-22,132,31.5,0.0,SS-132KV-ALUR,ALLURU-132/33KV-SUBSTATION,10.099931553730322,31.5,Normal,0,1.0,0,0,,,,,,,1.0,,,25.0,,,25.0,Poor,False,,,,
10048129,2025-06-03,,,,,,,337.9,1131.3,,,,,6.7,424.1,0.002202,,2,False,False,False,"132/33KV,18.9/31.5MVA PTR-II",PTR31.5MVA,TOSHIBA,9018406,2015.0,2016-02-22,132,31.5,0.0,SS-132KV-ALUR,ALLURU-132/33KV-SUBSTATION,10.099931553730322,31.5,Normal,0,1.0,1,0,,,,,T1,10.0,1.0,100.0,,100.0,,100.0,100.0,Excellent,False,,,,
10048129,2025-11-27,,,,,,,,,,,,,22.4,,,,0,False,False,False,"132/33KV,18.9/31.5MVA PTR-II",PTR31.5MVA,TOSHIBA,9018406,2015.0,2016-02-22,132,31.5,0.0,SS-132KV-ALUR,ALLURU-132/33KV-SUBSTATION,10.099931553730322,31.5,Normal,0,1.0,0,0,,,,,,,1.0,,,50.0,,,50.0,Fair,False,,,,
10048129,2026-03-10,,,,,,,199.1,1183.3,,,,,5.3,604.58,0.001403,,2,False,False,False,"132/33KV,18.9/31.5MVA PTR-II",PTR31.5MVA,TOSHIBA,9018406,2015.0,2016-02-22,132,31.5,0.0,SS-132KV-ALUR,ALLURU-132/33KV-SUBSTATION,10.099931553730322,31.5,Normal,0,1.0,1,0,,,,,T1,10.0,1.0,100.0,,100.0,,100.0,100.0,Excellent,False,,,,
10048486,2021-01-09,,,,,,,,,,,,,8.5,,,,0,False,False,False,31.5 MVA 132/33KV PTR,PTR31.5MVA,ANDREWYULE & COMPANY LTD.,13305,2007.0,2007-07-14,132,31.5,0.0,SS-132KV-KVLI,KAVALI-132/33KV-SUBSTATION,18.71047227926078,31.5,Normal,0,1.0,0,0,,,,,,,1.0,,,100.0,,,100.0,Excellent,False,,,,
10048486,2021-07-08,,,6.169,24.673,3.52,,39.32,1629.73,,,62.25,,9.1,208.22,0.0009,,6,True,False,False,31.5 MVA 132/33KV PTR,PTR31.5MVA,ANDREWYULE & COMPANY LTD.,13305,2007.0,2007-07-14,132,31.5,0.0,SS-132KV-KVLI,KAVALI-132/33KV-SUBSTATION,18.71047227926078,31.5,PD,1,1.0,1,1,,,,,PD,9.166666666666666,1.0,91.66666666666666,,100.0,,100.0,94.44444444444444,Good,True,,,,
10048486,2022-02-16,,,6.36,20.29,3.01,,33.43,1557.79,,,,,9.0,343.9,0.000758,,5,True,False,False,31.5 MVA 132/33KV PTR,PTR31.5MVA,ANDREWYULE & COMPANY LTD.,13305,2007.0,2007-07-14,132,31.5,0.0,SS-132KV-KVLI,KAVALI-132/33KV-SUBSTATION,18.71047227926078,31.5,T1,4,1.0,1,1,,,,,T1,9.038461538461538,1.0,90.38461538461539,,100.0,,100.0,93.58974358974359,Good,True,,,,
10048486,2022-09-27,,,,,,,,,,,,,8.9,81.73,0.003592,,0,False,False,False,31.5 MVA 132/33KV PTR,PTR31.5MVA,ANDREWYULE & COMPANY LTD.,13305,2007.0,2007-07-14,132,31.5,0.0,SS-132KV-KVLI,KAVALI-132/33KV-SUBSTATION,18.71047227926078,31.5,Normal,0,1.0,0,0,,,,,,,1.0,,,100.0,,100.0,100.0,Excellent,False,,,,
10048486,2023-03-13,,,7.4,11.733,,,63.183,1994.0,,,,,7.4,261.47,0.000872,,4,False,False,False,31.5 MVA 132/33KV PTR,PTR31.5MVA,ANDREWYULE & COMPANY LTD.,13305,2007.0,2007-07-14,132,31.5,0.0,SS-132KV-KVLI,KAVALI-132/33KV-SUBSTATION,18.71047227926078,31.5,T1,4,1.0,1,1,,,,,T1,8.75,1.0,87.5,,100.0,,100.0,91.66666666666667,Good,True,,,,
10048486,2023-04-21,,,,,,,,,,,,,28.8,,,,0,False,False,False,31.5 MVA 132/33KV PTR,PTR31.5MVA,ANDREWYULE & COMPANY LTD.,13305,2007.0,2007-07-14,132,31.5,0.0,SS-132KV-KVLI,KAVALI-132/33KV-SUBSTATION,18.71047227926078,31.5,Normal,0,1.0,0,0,,,,,,,1.0,,,50.0,,,50.0,Fair,False,,,,
10048486,2023-09-15,,,6.63,10.23,,,87.36,2356.37,,,,,8.5,324.62,0.001448,,4,False,False,False,31.5 MVA 132/33KV PTR,PTR31.5MVA,ANDREWYULE & COMPANY LTD.,13305,2007.0,2007-07-14,132,31.5,0.0,SS-132KV-KVLI,KAVALI-132/33KV-SUBSTATION,18.71047227926078,31.5,T1,4,1.0,1,1,,,,,T1,8.75,1.0,87.5,,100.0,,100.0,91.66666666666667,Good,True,,,,
10048486,2024-04-19,,,7.05,18.17,2.07,2.03,132.19,3762.09,,,22.67,,9.6,1120.0,0.00058,,7,True,True,True,31.5 MVA 132/33KV PTR,PTR31.5MVA,ANDREWYULE & COMPANY LTD.,13305,2007.0,2007-07-14,132,31.5,0.0,SS-132KV-KVLI,KAVALI-132/33KV-SUBSTATION,18.71047227926078,31.5,DT,7,0.429,3,1,DT,Normal,,,T1,8.25,0.9,82.5,,100.0,,100.0,88.33333333333333,Excellent,False,,,,
10048486,2024-04-24,,,,,,,,,,,,,30.1,,,,0,False,False,False,31.5 MVA 132/33KV PTR,PTR31.5MVA,ANDREWYULE & COMPANY LTD.,13305,2007.0,2007-07-14,132,31.5,0.0,SS-132KV-KVLI,KAVALI-132/33KV-SUBSTATION,18.71047227926078,31.5,Normal,0,1.0,0,0,,,,,,,1.0,,,25.0,,,25.0,Poor,False,,,,
10048486,2024-10-20,,,,3.6,,,27.5,741.5,,,2.1,,8.2,823.41,0.000906,,4,False,False,False,31.5 MVA 132/33KV PTR,PTR31.5MVA,ANDREWYULE & COMPANY LTD.,13305,2007.0,2007-07-14,132,31.5,0.0,SS-132KV-KVLI,KAVALI-132/33KV-SUBSTATION,18.71047227926078,31.5,Normal,0,1.0,1,0,,,,,T1,10.0,1.0,100.0,,100.0,,100.0,100.0,Excellent,False,,,,
10048486,2024-11-05,,,,,,,,,,,,,24.3,,,,0,False,False,False,31.5 MVA 132/33KV PTR,PTR31.5MVA,ANDREWYULE & COMPANY LTD.,13305,2007.0,2007-07-14,132,31.5,0.0,SS-132KV-KVLI,KAVALI-132/33KV-SUBSTATION,18.71047227926078,31.5,Normal,0,1.0,0,0,,,,,,,1.0,,,50.0,,,50.0,Fair,False,,,,
10048486,2025-04-10,,,,,,,,,,,,,37.5,,,,0,False,False,False,31.5 MVA 132/33KV PTR,PTR31.5MVA,ANDREWYULE & COMPANY LTD.,13305,2007.0,2007-07-14,132,31.5,0.0,SS-132KV-KVLI,KAVALI-132/33KV-SUBSTATION,18.71047227926078,31.5,Normal,0,1.0,0,0,,,,,,,1.0,,,25.0,,,25.0,Poor,False,,,,
10048486,2025-07-01,,,,,,,66.7,619.8,,,,,8.2,451.76,0.000611,,2,False,False,False,31.5 MVA 132/33KV PTR,PTR31.5MVA,ANDREWYULE & COMPANY LTD.,13305,2007.0,2007-07-14,132,31.5,0.0,SS-132KV-KVLI,KAVALI-132/33KV-SUBSTATION,18.71047227926078,31.5,Normal,0,1.0,1,0,,,,,T1,10.0,1.0,100.0,,100.0,,100.0,100.0,Excellent,False,,,,
10048486,2025-11-28,,,,,,,,,,,,,28.1,,,,0,False,False,False,31.5 MVA 132/33KV PTR,PTR31.5MVA,ANDREWYULE & COMPANY LTD.,13305,2007.0,2007-07-14,132,31.5,0.0,SS-132KV-KVLI,KAVALI-132/33KV-SUBSTATION,18.71047227926078,31.5,Normal,0,1.0,0,0,,,,,,,1.0,,,50.0,,,50.0,Fair,False,,,,
10048486,2026-03-02,,,,,,,32.7,1105.6,,,3.1,,6.7,688.26,0.000807,,3,False,False,False,31.5 MVA 132/33KV PTR,PTR31.5MVA,ANDREWYULE & COMPANY LTD.,13305,2007.0,2007-07-14,132,31.5,0.0,SS-132KV-KVLI,KAVALI-132/33KV-SUBSTATION,18.71047227926078,31.5,Normal,0,1.0,1,0,,,,,T1,10.0,1.0,100.0,,100.0,,100.0,100.0,Excellent,False,,,,
10048516,2021-01-09,,,,,,,,,,,,,5.0,,,,0,False,False,False,50 MVA 132/33KV PTR,PTR 50MVA,TOSHIBA,90169A13,2015.0,2015-12-09,132,50,0.0,SS-132KV-KVLI,KAVALI-132/33KV-SUBSTATION,10.30527036276523,50.0,Normal,0,1.0,0,0,,,,,,,1.0,,,100.0,,,100.0,Excellent,False,,,,
10048516,2021-07-09,,,,7.009,,3.738,172.016,1388.582,,,29.2,,3.9,83.44,0.004114,,5,True,False,False,50 MVA 132/33KV PTR,PTR 50MVA,TOSHIBA,90169A13,2015.0,2015-12-09,132,50,0.0,SS-132KV-KVLI,KAVALI-132/33KV-SUBSTATION,10.30527036276523,50.0,Normal,0,1.0,1,0,,,,,T1,10.0,1.0,100.0,,100.0,,100.0,100.0,Excellent,False,,,,
10048516,2022-02-17,,,2.28,12.36,3.29,7.008,317.3,1962.59,,,,,4.9,92.27,0.004516,,6,True,False,True,50 MVA 132/33KV PTR,PTR 50MVA,TOSHIBA,90169A13,2015.0,2015-12-09,132,50,0.0,SS-132KV-KVLI,KAVALI-132/33KV-SUBSTATION,10.30527036276523,50.0,DT,7,0.75,2,1,DT,,,,T1,8.296875,0.9,82.96875,,100.0,,100.0,88.64583333333333,Poor,True,,,,
10048516,2022-09-27,,,,,,,,,,,,,6.1,233.58,0.002963,,0,False,False,False,50 MVA 132/33KV PTR,PTR 50MVA,TOSHIBA,90169A13,2015.0,2015-12-09,132,50,0.0,SS-132KV-KVLI,KAVALI-132/33KV-SUBSTATION,10.30527036276523,50.0,Normal,0,1.0,0,0,,,,,,,1.0,,,100.0,,100.0,100.0,Excellent,False,,,,
10048516,2023-03-13,,,,13.225,,13.432,499.048,2437.384,,,8.87,,5.4,146.64,0.003392,,5,True,False,False,50 MVA 132/33KV PTR,PTR 50MVA,TOSHIBA,90169A13,2015.0,2015-12-09,132,50,0.0,SS-132KV-KVLI,KAVALI-132/33KV-SUBSTATION,10.30527036276523,50.0,T1,4,1.0,1,1,,,,,T1,9.75,1.0,97.5,,100.0,,100.0,98.33333333333333,Good,True,,,,
10048516,2023-04-21,,,,,,,,,,,,,20.6,,,,0,False,False,False,50 MVA 132/33KV PTR,PTR 50MVA,TOSHIBA,90169A13,2015.0,2015-12-09,132,50,0.0,SS-132KV-KVLI,KAVALI-132/33KV-SUBSTATION,10.30527036276523,50.0,Normal,0,1.0,0,0,,,,,,,1.0,,,50.0,,,50.0,Fair,False,,,,
10048516,2023-09-15,,,,19.72,3.54,16.98,577.14,2842.99,,,11.79,,3.4,195.53,0.003958,,6,True,False,False,50 MVA 132/33KV PTR,PTR 50MVA,TOSHIBA,90169A13,2015.0,2015-12-09,132,50,0.0,SS-132KV-KVLI,KAVALI-132/33KV-SUBSTATION,10.30527036276523,50.0,T1,4,1.0,1,1,,,,,T1,9.423076923076923,1.0,94.23076923076923,,100.0,,100.0,96.15384615384615,Good,True,,,,
10048516,2023-09-26,,,,25.511,6.08,28.143,1101.992,3448.482,,,14.506,,8.6,112.83,0.003677,,6,True,False,False,50 MVA 132/33KV PTR,PTR 50MVA,TOSHIBA,90169A13,2015.0,2015-12-09,132,50,0.0,SS-132KV-KVLI,KAVALI-132/33KV-SUBSTATION,10.30527036276523,50.0,T1,4,1.0,1,1,,,,,T1,6.596153846153846,0.7,65.96153846153847,,100.0,,100.0,77.3076923076923,Good,False,,,,
10048516,2023-11-04,,,,118.78615,12.27282,36.41884,81.29487,506.34828,,,,,11.6,1550.0,0.000505,248.79423,5,True,False,False,50 MVA 132/33KV PTR,PTR 50MVA,TOSHIBA,90169A13,2015.0,2015-12-09,132,50,0.0,SS-132KV-KVLI,KAVALI-132/33KV-SUBSTATION,10.30527036276523,50.0,T3,6,1.0,1,1,,,,,T3,6.988636363636363,0.75,69.88636363636364,,75.0,,100.0,74.92424242424242,Poor,True,,,,
10048516,2024-04-19,,,,14.04,2.05,20.0,964.68,1388.58,,,16.08,,4.7,541.38,0.002387,,6,True,False,False,50 MVA 132/33KV PTR,PTR 50MVA,TOSHIBA,90169A13,2015.0,2015-12-09,132,50,0.0,SS-132KV-KVLI,KAVALI-132/33KV-SUBSTATION,10.30527036276523,50.0,T1,4,1.0,1,1,,,,,T1,7.211538461538462,0.75,72.11538461538461,,100.0,,100.0,81.41025641025641,Good,True,,,,
10048516,2024-04-24,,,,,,,,,,,,,23.1,,,,0,False,False,False,50 MVA 132/33KV PTR,PTR 50MVA,TOSHIBA,90169A13,2015.0,2015-12-09,132,50,0.0,SS-132KV-KVLI,KAVALI-132/33KV-SUBSTATION,10.30527036276523,50.0,Normal,0,1.0,0,0,,,,,,,1.0,,,50.0,,,50.0,Fair,False,,,,
10048516,2024-08-26,,,,20.2,2.6,23.1,918.8,1592.3,,,14.2,,4.9,276.73,0.003151,,6,True,False,False,50 MVA 132/33KV PTR,PTR 50MVA,TOSHIBA,90169A13,2015.0,2015-12-09,132,50,0.0,SS-132KV-KVLI,KAVALI-132/33KV-SUBSTATION,10.30527036276523,50.0,T1,4,1.0,1,1,,,,,T1,9.615384615384615,1.0,96.15384615384615,,100.0,,100.0,97.43589743589742,Good,True,,,,
10048516,2024-10-20,,,,23.0,4.2,10.7,267.2,1357.3,,,4.6,,3.7,343.54,0.002873,,6,True,False,False,50 MVA 132/33KV PTR,PTR 50MVA,TOSHIBA,90169A13,2015.0,2015-12-09,132,50,0.0,SS-132KV-KVLI,KAVALI-132/33KV-SUBSTATION,10.30527036276523,50.0,Normal,0,1.0,1,0,,,,,T1,7.5,0.75,75.0,,100.0,,100.0,83.33333333333333,Excellent,False,,,,
10048516,2024-11-05,,,,,,,,,,,,,17.3,,,,0,False,False,False,50 MVA 132/33KV PTR,PTR 50MVA,TOSHIBA,90169A13,2015.0,2015-12-09,132,50,0.0,SS-132KV-KVLI,KAVALI-132/33KV-SUBSTATION,10.30527036276523,50.0,Normal,0,1.0,0,0,,,,,,,1.0,,,75.0,,,75.0,Good,False,,,,
10048516,2025-04-09,,,,,,,,,,,,,29.5,,,,0,False,False,False,50 MVA 132/33KV PTR,PTR 50MVA,TOSHIBA,90169A13,2015.0,2015-12-09,132,50,0.0,SS-132KV-KVLI,KAVALI-132/33KV-SUBSTATION,10.30527036276523,50.0,Normal,0,1.0,0,0,,,,,,,1.0,,,50.0,,,50.0,Fair,False,,,,
10048516,2025-07-01,,,,7.4,,,154.0,838.0,,,,,4.6,342.02,0.002207,,3,False,False,False,50 MVA 132/33KV PTR,PTR 50MVA,TOSHIBA,90169A13,2015.0,2015-12-09,132,50,0.0,SS-132KV-KVLI,KAVALI-132/33KV-SUBSTATION,10.30527036276523,50.0,Normal,0,1.0,1,0,,,,,T1,10.0,1.0,100.0,,100.0,,100.0,100.0,Excellent,False,,,,
10048516,2025-11-28,,,,,,,,,,,,,20.5,,,,0,False,False,False,50 MVA 132/33KV PTR,PTR 50MVA,TOSHIBA,90169A13,2015.0,2015-12-09,132,50,0.0,SS-132KV-KVLI,KAVALI-132/33KV-SUBSTATION,10.30527036276523,50.0,Normal,0,1.0,0,0,,,,,,,1.0,,,50.0,,,50.0,Fair,False,,,,
10048516,2026-03-02,,,,11.6,,,239.7,1495.7,,,3.8,,3.5,515.05,0.002354,,4,False,False,False,50 MVA 132/33KV PTR,PTR 50MVA,TOSHIBA,90169A13,2015.0,2015-12-09,132,50,0.0,SS-132KV-KVLI,KAVALI-132/33KV-SUBSTATION,10.30527036276523,50.0,Normal,0,1.0,1,0,,,,,T1,10.0,1.0,100.0,,100.0,,100.0,100.0,Excellent,False,,,,
10048696,2021-01-18,,94.2,,,,,,,,,,,5.1,,,,0,False,False,False,"132/33KV,31.5MVA PTR-I",PTR31.5MVA,BBL,4840/3,2004.0,2016-08-18,132,31.5,0.0,SS-132KV-NTSS,NELLORE THERMAL STATION-132/33KV-SS,9.612594113620808,31.5,Normal,0,1.0,0,0,,,,,,,1.0,,100.0,100.0,,,100.0,Excellent,False,,,,
10048696,2021-09-16,,,,9.225,,,86.8,1488.8,,,65.06,,7.4,42.02,0.013,,4,False,False,False,"132/33KV,31.5MVA PTR-I",PTR31.5MVA,BBL,4840/3,2004.0,2016-08-18,132,31.5,0.0,SS-132KV-NTSS,NELLORE THERMAL STATION-132/33KV-SS,9.612594113620808,31.5,Normal,0,1.0,1,0,,,,,T1,10.0,1.0,100.0,,100.0,,100.0,100.0,Excellent,False,,,,
10048696,2021-10-29,,,,,,,,,,,,,40.8,,,,0,False,False,False,"132/33KV,31.5MVA PTR-I",PTR31.5MVA,BBL,4840/3,2004.0,2016-08-18,132,31.5,0.0,SS-132KV-NTSS,NELLORE THERMAL STATION-132/33KV-SS,9.612594113620808,31.5,Normal,0,1.0,0,0,,,,,,,1.0,,,25.0,,,25.0,Poor,False,,,,
10048696,2022-09-16,,,,6.39789,0.768205,1.22333,97.24864,1541.79028,,,241.53587,,8.1,,0.004105,,6,True,False,False,"132/33KV,31.5MVA PTR-I",PTR31.5MVA,BBL,4840/3,2004.0,2016-08-18,132,31.5,0.0,SS-132KV-NTSS,NELLORE THERMAL STATION-132/33KV-SS,9.612594113620808,31.5,PD,1,1.0,1,1,,,,,PD,9.230769230769232,1.0,92.3076923076923,,100.0,,100.0,94.87179487179488,Good,True,,,,
10048696,2023-04-12,,,,7.94,,,269.172,2036.669,,,33.568,,8.0,31.06,0.012138,,4,False,False,False,"132/33KV,31.5MVA PTR-I",PTR31.5MVA,BBL,4840/3,2004.0,2016-08-18,132,31.5,0.0,SS-132KV-NTSS,NELLORE THERMAL STATION-132/33KV-SS,9.612594113620808,31.5,Normal,0,1.0,1,0,,,,,T1,8.5,0.85,85.0,,100.0,,100.0,90.0,Excellent,False,,,,
10048696,2023-11-16,,,,8.01,,,206.47,2517.656,,,24.274,29.26,6.8,128.7,0.004952,,4,False,False,False,"132/33KV,31.5MVA PTR-I",PTR31.5MVA,BBL,4840/3,2004.0,2016-08-18,132,31.5,0.0,SS-132KV-NTSS,NELLORE THERMAL STATION-132/33KV-SS,9.612594113620808,31.5,T1,4,1.0,1,1,,,,,T1,8.678571428571429,0.9,86.78571428571429,,100.0,,100.0,91.19047619047619,Good,True,,,,
10048696,2024-07-30,,,,4.9,,2.8,263.4,1262.6,,,23.8,,9.3,184.83,0.00484,,5,True,False,False,"132/33KV,31.5MVA PTR-I",PTR31.5MVA,BBL,4840/3,2004.0,2016-08-18,132,31.5,0.0,SS-132KV-NTSS,NELLORE THERMAL STATION-132/33KV-SS,9.612594113620808,31.5,Normal,0,1.0,1,0,,,,,T1,9.0,0.9,90.0,,100.0,,100.0,93.33333333333333,Excellent,False,,,,
10048696,2025-03-05,,,,6.2,,,94.9,968.5,,,9.2,,6.7,155.88,0.007442,,4,False,False,False,"132/33KV,31.5MVA PTR-I",PTR31.5MVA,BBL,4840/3,2004.0,2016-08-18,132,31.5,0.0,SS-132KV-NTSS,NELLORE THERMAL STATION-132/33KV-SS,9.612594113620808,31.5,Normal,0,1.0,1,0,,,,,T1,9.5,0.95,95.0,,100.0,,100.0,96.66666666666667,Excellent,False,,,,
10048696,2025-05-15,,,,,,,,,,,,,54.9,,,,0,False,False,False,"132/33KV,31.5MVA PTR-I",PTR31.5MVA,BBL,4840/3,2004.0,2016-08-18,132,31.5,0.0,SS-132KV-NTSS,NELLORE THERMAL STATION-132/33KV-SS,9.612594113620808,31.5,Normal,0,1.0,0,0,,,,,,,1.0,,,25.0,,,25.0,Poor,False,,,,
10048696,2026-01-28,,,,3.4,,,36.6,838.6,,,,,8.4,211.93,0.00505,,3,False,False,False,"132/33KV,31.5MVA PTR-I",PTR31.5MVA,BBL,4840/3,2004.0,2016-08-18,132,31.5,0.0,SS-132KV-NTSS,NELLORE THERMAL STATION-132/33KV-SS,9.612594113620808,31.5,Normal,0,1.0,1,0,,,,,T1,10.0,1.0,100.0,,100.0,,100.0,100.0,Excellent,False,,,,
10048714,2021-01-18,,76.7,,,,,,,,,,,19.2,,,,0,False,False,False,31.5 MVA 132/33KV PTR-II,PTR31.5MVA,ALSTOM,B-29548,1999.0,2000-02-18,132,31.5,0.0,SS-132KV-NTSS,NELLORE THERMAL STATION-132/33KV-SS,26.11088295687885,31.5,Normal,0,1.0,0,0,,,,,,,1.0,,100.0,75.0,,,87.5,Excellent,False,,,,
10048714,2021-09-16,,,,,,,76.5,1361.75,,,59.48,,22.5,2.2,0.09,,3,False,False,False,31.5 MVA 132/33KV PTR-II,PTR31.5MVA,ALSTOM,B-29548,1999.0,2000-02-18,132,31.5,0.0,SS-132KV-NTSS,NELLORE THERMAL STATION-132/33KV-SS,26.11088295687885,31.5,Normal,0,1.0,1,0,,,,,T1,10.0,1.0,100.0,,50.0,,100.0,90.0,Excellent,False,,,,
10048714,2021-10-21,,,,,,,,,,,,,35.9,,,,0,False,False,False,31.5 MVA 132/33KV PTR-II,PTR31.5MVA,ALSTOM,B-29548,1999.0,2000-02-18,132,31.5,0.0,SS-132KV-NTSS,NELLORE THERMAL STATION-132/33KV-SS,26.11088295687885,31.5,Normal,0,1.0,0,0,,,,,,,1.0,,,25.0,,,25.0,Poor,False,,,,
10048714,2022-09-16,,,,4.49717,0.761788,1.29333,139.5485,2017.42322,,,42.83026,,28.5,,0.108561,,6,True,False,False,31.5 MVA 132/33KV PTR-II,PTR31.5MVA,ALSTOM,B-29548,1999.0,2000-02-18,132,31.5,0.0,SS-132KV-NTSS,NELLORE THERMAL STATION-132/33KV-SS,26.11088295687885,31.5,Normal,0,1.0,1,0,,,,,T1,10.0,1.0,100.0,,50.0,,75.0,86.66666666666667,Excellent,False,,,,
10048714,2022-10-06,,,,,,,,,,,,,30.7,2.03,0.099245,,0,False,False,False,31.5 MVA 132/33KV PTR-II,PTR31.5MVA,ALSTOM,B-29548,1999.0,2000-02-18,132,31.5,0.0,SS-132KV-NTSS,NELLORE THERMAL STATION-132/33KV-SS,26.11088295687885,31.5,Normal,0,1.0,0,0,,,,,,,1.0,,,25.0,,100.0,55.0,Fair,False,,,,
10048714,2022-11-04,,,,,,,,,,,,,21.9,2.08,0.096649,,0,False,False,False,31.5 MVA 132/33KV PTR-II,PTR31.5MVA,ALSTOM,B-29548,1999.0,2000-02-18,132,31.5,0.0,SS-132KV-NTSS,NELLORE THERMAL STATION-132/33KV-SS,26.11088295687885,31.5,Normal,0,1.0,0,0,,,,,,,1.0,,,50.0,,100.0,70.0,Good,False,,,,
10048714,2023-04-12,,,,2.77,,,270.6,1994.526,,,6.095,,28.9,1.89,0.1088,,4,False,False,False,31.5 MVA 132/33KV PTR-II,PTR31.5MVA,ALSTOM,B-29548,1999.0,2000-02-18,132,31.5,0.0,SS-132KV-NTSS,NELLORE THERMAL STATION-132/33KV-SS,26.11088295687885,31.5,Normal,0,1.0,1,0,,,,,T1,10.0,1.0,100.0,,50.0,,75.0,86.66666666666667,Excellent,False,,,,
10048714,2023-04-26,,,,,,,,,,,,,32.8,,,,0,False,False,False,31.5 MVA 132/33KV PTR-II,PTR31.5MVA,ALSTOM,B-29548,1999.0,2000-02-18,132,31.5,0.0,SS-132KV-NTSS,NELLORE THERMAL STATION-132/33KV-SS,26.11088295687885,31.5,Normal,0,1.0,0,0,,,,,,,1.0,,,25.0,,,25.0,Poor,False,,,,
10048714,2023-08-23,,,,5.96,,8.14,851.25,4888.98,,,16.25,10.27,32.1,1.92,0.108503,,5,True,False,False,31.5 MVA 132/33KV PTR-II,PTR31.5MVA,ALSTOM,B-29548,1999.0,2000-02-18,132,31.5,0.0,SS-132KV-NTSS,NELLORE THERMAL STATION-132/33KV-SS,26.11088295687885,31.5,T1,4,1.0,1,1,,,,,T1,9.0,1.0,90.0,,25.0,,75.0,75.0,Good,False,,,,
10048714,2023-09-13,,,,3.04,,,240.67,2965.13,,,4.46,11.13,31.0,1.84,0.123868,,4,False,False,False,31.5 MVA 132/33KV PTR-II,PTR31.5MVA,ALSTOM,B-29548,1999.0,2000-02-18,132,31.5,0.0,SS-132KV-NTSS,NELLORE THERMAL STATION-132/33KV-SS,26.11088295687885,31.5,T1,4,1.0,1,1,,,,,T1,7.714285714285714,0.8,77.14285714285715,,25.0,,75.0,66.42857142857143,Good,False,,,,
10048714,2023-10-03,,,,2.91,,,234.41,2868.68,,,4.53,10.97,33.8,1.86,0.11328,,4,False,False,False,31.5 MVA 132/33KV PTR-II,PTR31.5MVA,ALSTOM,B-29548,1999.0,2000-02-18,132,31.5,0.0,SS-132KV-NTSS,NELLORE THERMAL STATION-132/33KV-SS,26.11088295687885,31.5,T1,4,1.0,1,1,,,,,T1,8.678571428571429,0.9,86.78571428571429,,25.0,,75.0,72.85714285714286,Good,False,,,,
10048714,2023-10-18,0.0167,,,4.03339,1.29834,1.6104,18.13419,394.17251,0.0,171.32339,,6.45,37.6,1.68,0.131952,25.1281,5,True,False,False,31.5 MVA 132/33KV PTR-II,PTR31.5MVA,ALSTOM,B-29548,1999.0,2000-02-18,132,31.5,0.0,SS-132KV-NTSS,NELLORE THERMAL STATION-132/33KV-SS,26.11088295687885,31.5,Normal,0,1.0,1,0,,,,,T1,8.5,0.85,85.0,,25.0,100.0,75.0,75.0,Good,False,,,,
10048714,2024-02-20,,,,,,,,,,,,,6.2,274.44,0.002019,,0,False,False,False,31.5 MVA 132/33KV PTR-II,PTR31.5MVA,ALSTOM,B-29548,1999.0,2000-02-18,132,31.5,0.0,SS-132KV-NTSS,NELLORE THERMAL STATION-132/33KV-SS,26.11088295687885,31.5,Normal,0,1.0,0,0,,,,,,,1.0,,,100.0,,100.0,100.0,Excellent,False,,,,
10048714,2024-02-27,,,,,,,,,,,,,8.3,,,,0,False,False,False,31.5 MVA 132/33KV PTR-II,PTR31.5MVA,ALSTOM,B-29548,1999.0,2000-02-18,132,31.5,0.0,SS-132KV-NTSS,NELLORE THERMAL STATION-132/33KV-SS,26.11088295687885,31.5,Normal,0,1.0,0,0,,,,,,,1.0,,,100.0,,,100.0,Excellent,False,,,,
10048714,2024-07-30,,,,,,,64.3,602.2,,,5.9,,13.7,86.3,0.004416,,3,False,False,False,31.5 MVA 132/33KV PTR-II,PTR31.5MVA,ALSTOM,B-29548,1999.0,2000-02-18,132,31.5,0.0,SS-132KV-NTSS,NELLORE THERMAL STATION-132/33KV-SS,26.11088295687885,31.5,Normal,0,1.0,1,0,,,,,T1,10.0,1.0,100.0,,75.0,,100.0,95.0,Excellent,False,,,,
10048714,2025-03-05,,,,,,,35.16,743.8,,,,,13.3,84.35,0.005236,,2,False,False,False,31.5 MVA 132/33KV PTR-II,PTR31.5MVA,ALSTOM,B-29548,1999.0,2000-02-18,132,31.5,0.0,SS-132KV-NTSS,NELLORE THERMAL STATION-132/33KV-SS,26.11088295687885,31.5,Normal,0,1.0,1,0,,,,,T1,10.0,1.0,100.0,,75.0,,100.0,95.0,Excellent,False,,,,
10048714,2026-01-28,,,,,,,33.5,972.8,,,,,10.2,84.53,0.005184,,2,False,False,False,31.5 MVA 132/33KV PTR-II,PTR31.5MVA,ALSTOM,B-29548,1999.0,2000-02-18,132,31.5,0.0,SS-132KV-NTSS,NELLORE THERMAL STATION-132/33KV-SS,26.11088295687885,31.5,Normal,0,1.0,1,0,,,,,T1,10.0,1.0,100.0,,75.0,,100.0,95.0,Excellent,False,,,,
10048730,2021-07-15,,,,,,,29.86,1018.11,,,23.128,,16.2,10.89,0.022,,3,False,False,False,31.5 MVA 132/33KV PTR-III,PTR31.5MVA,CROMPTON GREAVES LTD(CGL),T87201,1999.0,2017-08-08,132,31.5,0.0,SS-132KV-NTSS,NELLORE THERMAL STATION-132/33KV-SS,8.640657084188911,31.5,Normal,0,1.0,1,0,,,,,T1,10.0,1.0,100.0,,75.0,,100.0,95.0,Excellent,False,,,,
10048730,2021-10-29,,,,,,,,,,,,,20.0,,,,0,False,False,False,31.5 MVA 132/33KV PTR-III,PTR31.5MVA,CROMPTON GREAVES LTD(CGL),T87201,1999.0,2017-08-08,132,31.5,0.0,SS-132KV-NTSS,NELLORE THERMAL STATION-132/33KV-SS,8.640657084188911,31.5,Normal,0,1.0,0,0,,,,,,,1.0,,,75.0,,,75.0,Good,False,,,,
10048730,2022-04-22,,,,,,,19.97,921.42,,,61.92,,14.2,23.27,0.010558,,3,False,False,False,31.5 MVA 132/33KV PTR-III,PTR31.5MVA,CROMPTON GREAVES LTD(CGL),T87201,1999.0,2017-08-08,132,31.5,0.0,SS-132KV-NTSS,NELLORE THERMAL STATION-132/33KV-SS,8.640657084188911,31.5,Normal,0,1.0,1,0,,,,,PD,10.0,1.0,100.0,,75.0,,100.0,95.0,Excellent,False,,,,
10048730,2022-10-06,,,,,,,,,,,,,16.5,20.41,0.010878,,0,False,False,False,31.5 MVA 132/33KV PTR-III,PTR31.5MVA,CROMPTON GREAVES LTD(CGL),T87201,1999.0,2017-08-08,132,31.5,0.0,SS-132KV-NTSS,NELLORE THERMAL STATION-132/33KV-SS,8.640657084188911,31.5,Normal,0,1.0,0,0,,,,,,,1.0,,,75.0,,100.0,85.0,Excellent,False,,,,
10048730,2023-04-12,,,,,,,58.604,1226.312,,,,,19.7,22.74,0.011067,,2,False,False,False,31.5 MVA 132/33KV PTR-III,PTR31.5MVA,CROMPTON GREAVES LTD(CGL),T87201,1999.0,2017-08-08,132,31.5,0.0,SS-132KV-NTSS,NELLORE THERMAL STATION-132/33KV-SS,8.640657084188911,31.5,Normal,0,1.0,1,0,,,,,T1,10.0,1.0,100.0,,75.0,,100.0,95.0,Excellent,False,,,,
10048730,2023-04-26,,,,,,,,,,,,,23.2,,,,0,False,False,False,31.5 MVA 132/33KV PTR-III,PTR31.5MVA,CROMPTON GREAVES LTD(CGL),T87201,1999.0,2017-08-08,132,31.5,0.0,SS-132KV-NTSS,NELLORE THERMAL STATION-132/33KV-SS,8.640657084188911,31.5,Normal,0,1.0,0,0,,,,,,,1.0,,,50.0,,,50.0,Fair,False,,,,
10048730,2023-11-16,,,,,,,59.2415,1572.5929999999998,,,,16.9,14.7,27.37,0.008602,,2,False,False,False,31.5 MVA 132/33KV PTR-III,PTR31.5MVA,CROMPTON GREAVES LTD(CGL),T87201,1999.0,2017-08-08,132,31.5,0.0,SS-132KV-NTSS,NELLORE THERMAL STATION-132/33KV-SS,8.640657084188911,31.5,Normal,0,1.0,1,0,,,,,T1,10.0,1.0,100.0,,75.0,,100.0,95.0,Excellent,False,,,,
10048730,2024-07-30,0.0131,,,,,,76.0,781.7,113.1,,9.8,15.74,19.2,26.81,0.009245,,3,False,False,False,31.5 MVA 132/33KV PTR-III,PTR31.5MVA,CROMPTON GREAVES LTD(CGL),T87201,1999.0,2017-08-08,132,31.5,0.0,SS-132KV-NTSS,NELLORE THERMAL STATION-132/33KV-SS,8.640657084188911,31.5,Normal,0,1.0,1,0,,,,,T1,9.5,0.95,95.0,,75.0,100.0,100.0,92.64705882352942,Excellent,False,702.0,62.7,37.3,Good
10048730,2025-03-05,,,,,,,25.4,585.2,,,,,17.3,26.16,0.009073,,2,False,False,False,31.5 MVA 132/33KV PTR-III,PTR31.5MVA,CROMPTON GREAVES LTD(CGL),T87201,1999.0,2017-08-08,132,31.5,0.0,SS-132KV-NTSS,NELLORE THERMAL STATION-132/33KV-SS,8.640657084188911,31.5,Normal,0,1.0,1,0,,,,,T1,9.5,0.95,95.0,,75.0,,100.0,91.66666666666667,Excellent,False,,,,
10048730,2025-05-15,,,,,,,,,,,,,30.1,,,,0,False,False,False,31.5 MVA 132/33KV PTR-III,PTR31.5MVA,CROMPTON GREAVES LTD(CGL),T87201,1999.0,2017-08-08,132,31.5,0.0,SS-132KV-NTSS,NELLORE THERMAL STATION-132/33KV-SS,8.640657084188911,31.5,Normal,0,1.0,0,0,,,,,,,1.0,,,25.0,,,25.0,Poor,False,,,,
10048730,2026-01-28,,,,,,,24.5,800.4,,,2.0,,16.4,23.41,0.012667,,3,False,False,False,31.5 MVA 132/33KV PTR-III,PTR31.5MVA,CROMPTON GREAVES LTD(CGL),T87201,1999.0,2017-08-08,132,31.5,0.0,SS-132KV-NTSS,NELLORE THERMAL STATION-132/33KV-SS,8.640657084188911,31.5,Normal,0,1.0,1,0,,,,,T1,10.0,1.0,100.0,,75.0,,100.0,95.0,Excellent,False,,,,
10048872,2021-09-07,,,1.54,,,,52.98,1049.9,,,70.68,,13.3,77.52,0.004,,4,False,False,False,"132/33KV,10/16MVA PTR-I",PTR 16MVA,APEX,T-526C&D/32543,1982.0,1998-03-04,132,16,11110.0,SS-132KV-UDGR,UDAYAGIRI-132/33KV-SUBSTATION,28.071184120465436,16.0,PD,1,1.0,1,1,,,,,PD,8.61111111111111,1.0,86.1111111111111,,75.0,,100.0,85.74074074074072,Good,True,,,,
10048872,2022-03-14,,,1.81,,,,18.12,1042.11,,,49.76,,15.2,80.98,0.003719,,4,False,False,False,"132/33KV,10/16MVA PTR-I",PTR 16MVA,APEX,T-526C&D/32543,1982.0,1998-03-04,132,16,11110.0,SS-132KV-UDGR,UDAYAGIRI-132/33KV-SUBSTATION,28.071184120465436,16.0,PD,1,1.0,1,1,,,,,PD,8.180555555555555,0.95,81.80555555555556,,75.0,,100.0,82.87037037037037,Good,True,,,,
10048872,2022-09-14,,,2.31078,1.76343,0.15667,0.466174,30.39129,1204.71271,,,24.57182,,19.5,,0.003569,,7,True,True,True,"132/33KV,10/16MVA PTR-I",PTR 16MVA,APEX,T-526C&D/32543,1982.0,1998-03-04,132,16,11110.0,SS-132KV-UDGR,UDAYAGIRI-132/33KV-SUBSTATION,28.071184120465436,16.0,D2,3,0.875,4,3,D2,D2,,D2,T1,8.840277777777777,0.95,88.40277777777776,,75.0,,100.0,87.26851851851852,Poor,True,,,,
10048872,2023-03-24,,,5.715,,,,65.993,1633.262,,,,,19.9,79.11,0.00388,,3,False,False,False,"132/33KV,10/16MVA PTR-I",PTR 16MVA,APEX,T-526C&D/32543,1982.0,1998-03-04,132,16,11110.0,SS-132KV-UDGR,UDAYAGIRI-132/33KV-SUBSTATION,28.071184120465436,16.0,T1,4,1.0,1,1,,,,,T1,7.392857142857142,0.9,73.92857142857142,,75.0,,100.0,77.6190476190476,Good,False,,,,
10048872,2023-04-17,,,,,,,,,,,,,24.0,,,,0,False,False,False,"132/33KV,10/16MVA PTR-I",PTR 16MVA,APEX,T-526C&D/32543,1982.0,1998-03-04,132,16,11110.0,SS-132KV-UDGR,UDAYAGIRI-132/33KV-SUBSTATION,28.071184120465436,16.0,Normal,0,1.0,0,0,,,,,,,1.0,,,50.0,,,50.0,Fair,False,,,,
10048872,2023-10-25,,,7.24,6.03,,7.66,186.88,2605.62,,,6.04,,23.1,92.4,0.003866,,6,True,False,True,"132/33KV,10/16MVA PTR-I",PTR 16MVA,APEX,T-526C&D/32543,1982.0,1998-03-04,132,16,11110.0,SS-132KV-UDGR,UDAYAGIRI-132/33KV-SUBSTATION,28.071184120465436,16.0,D2,3,0.75,2,1,D2,,,,T1,9.0,1.0,90.0,,50.0,,100.0,83.33333333333333,Poor,True,,,,
10048872,2024-01-26,,,4.39,3.59,,,74.56,2051.09,,,,,16.8,93.46,0.003758,,4,False,False,False,"132/33KV,10/16MVA PTR-I",PTR 16MVA,APEX,T-526C&D/32543,1982.0,1998-03-04,132,16,11110.0,SS-132KV-UDGR,UDAYAGIRI-132/33KV-SUBSTATION,28.071184120465436,16.0,T1,4,1.0,1,1,,,,,T1,7.4375,0.85,74.375,,75.0,,100.0,77.91666666666667,Good,False,,,,
10048872,2024-08-21,,,,,,,81.5,905.7,,,4.3,,33.1,101.24,0.004734,,3,False,False,False,"132/33KV,10/16MVA PTR-I",PTR 16MVA,APEX,T-526C&D/32543,1982.0,1998-03-04,132,16,11110.0,SS-132KV-UDGR,UDAYAGIRI-132/33KV-SUBSTATION,28.071184120465436,16.0,Normal,0,1.0,1,0,,,,,T1,9.5,0.95,95.0,,25.0,,100.0,81.66666666666667,Excellent,False,,,,
10048872,2024-10-28,0.12,,,,,,32.5,862.2,,,,,16.9,107.89,0.003785,,2,False,False,False,"132/33KV,10/16MVA PTR-I",PTR 16MVA,APEX,T-526C&D/32543,1982.0,1998-03-04,132,16,11110.0,SS-132KV-UDGR,UDAYAGIRI-132/33KV-SUBSTATION,28.071184120465436,16.0,Normal,0,1.0,1,0,,,,,T1,9.5,0.95,95.0,,75.0,50.0,100.0,86.76470588235294,Excellent,False,,,,
10048872,2025-04-18,,,,,,,38.3,813.5,,,,,23.4,99.94,0.004076,,2,False,False,False,"132/33KV,10/16MVA PTR-I",PTR 16MVA,APEX,T-526C&D/32543,1982.0,1998-03-04,132,16,11110.0,SS-132KV-UDGR,UDAYAGIRI-132/33KV-SUBSTATION,28.071184120465436,16.0,Normal,0,1.0,1,0,,,,,T1,10.0,1.0,100.0,,50.0,,100.0,90.0,Excellent,False,,,,
10048872,2025-12-16,,,,,,,24.1,721.4,,,1.5,,14.0,118.17,0.003663,,3,False,False,False,"132/33KV,10/16MVA PTR-I",PTR 16MVA,APEX,T-526C&D/32543,1982.0,1998-03-04,132,16,11110.0,SS-132KV-UDGR,UDAYAGIRI-132/33KV-SUBSTATION,28.071184120465436,16.0,Normal,0,1.0,1,0,,,,,T1,10.0,1.0,100.0,,75.0,,100.0,95.0,Excellent,False,,,,
10048877,2021-09-07,,,,,,,44.07,951.5,,,,,15.7,15.75,0.0158,,2,False,False,False,"132/33KV,10/16MVA PTR-II",PTR 16MVA,NGEF,28000/02200,1981.0,2005-01-24,132,16,10340.0,SS-132KV-UDGR,UDAYAGIRI-132/33KV-SUBSTATION,21.177275838466805,16.0,Normal,0,1.0,1,0,,,,,T1,10.0,1.0,100.0,,75.0,,100.0,95.0,Excellent,False,,,,
10048877,2022-03-14,,,,,,,18.0,1064.0,,,63.24,,18.9,17.29,0.015616,,3,False,False,False,"132/33KV,10/16MVA PTR-II",PTR 16MVA,NGEF,28000/02200,1981.0,2005-01-24,132,16,10340.0,SS-132KV-UDGR,UDAYAGIRI-132/33KV-SUBSTATION,21.177275838466805,16.0,Normal,0,1.0,1,0,,,,,PD,10.0,1.0,100.0,,75.0,,100.0,95.0,Excellent,False,,,,
